Repository: Mayur88888888/SMC-Book

File: chapters/ch00_preface.html
Ch00 — Preface | Thermoset SMC Compression Molding

Skip to content

Thermoset SMC Compression Molding

  Chapter 00 — Preface

Table of Contents
  Home

Front Matter • Chapter 00

  Preface, scope, and how to use this book

Scope

This book is a deep engineering reference on thermoset SMC compression molding.
  It covers: constituent roles and maturation, press cycle design, flow and charge placement,
  viscosity evolution during cure, cure kinetics and heat transfer, compaction and porosity,
  tooling and press design, defects and troubleshooting, process control, testing, and simulation.

Important: process sensitivity
  
  Many outcomes depend on the thermal history and pressure/flow history: the state of cure
  drives properties such as glass transition temperature, viscosity, cure shrinkage, stiffness,
  and thermal expansion. Processing parameters (temperature, pressure, time, vacuum, viscosity/flow)
  directly influence porosity and surface finish, and demolding/tool cleaning can damage surface and
  integrity. These themes are explicitly supported by the provided handbook excerpts.

How equations and derivations are presented

You requested “everything” but no equation rendering yet. Therefore:

Equations are written in LaTeX/plain-text inside <pre> blocks.

  Each derivation is paired with the engineering meaning and how to measure inputs.

  When you want, we can enable MathJax with one script line (no content rewrite required).

Notation (core variables)

T: temperature (K or °C as stated)

  t: time

  p: pressure (mold/press as defined)

  η: viscosity (apparent/process-relevant)

  α: degree of cure (0 to 1)

  Tg: glass transition temperature

  Hg, Hr: reaction enthalpy / heat of reaction terms

How to read (recommended path)

If you are new: Ch01 → Ch02 → Ch08 → Ch13 (fundamentals, workflow, porosity, defects).

  If you are debugging production: Ch10 → Ch11 → Ch13 (press/cycle, control, defects).

  If you are doing process modeling: Ch04 → Ch06 → Ch16 (rheology, heat/cure, simulation).

Table of Contents
  Next: Ch01

Chapter 00 — Preface

  ToC

File: chapters/ch01_smc_fundamentals.html
Ch01 — SMC Fundamentals | Thermoset SMC Compression Molding

Skip to content

Thermoset SMC Compression Molding

  Chapter 01 — SMC Fundamentals

Table of Contents
  Home

Front Matter • Chapter 01

  SMC fundamentals: constituents, maturation, and incoming QC

What makes SMC different from “generic press molding compound”

SMC (sheet molding compound) is a thermoset composite molding feedstock designed to:
  (i) be handled as sheet charges,
  (ii) flow under compression to fill complex molds,
  (iii) cure rapidly under heat and pressure to produce net-shape parts.
  Unlike continuous-fiber laminates, SMC is dominated by chopped reinforcement architecture
  and a strongly evolving viscosity as cure advances.

Constituent roles (engineering view)

Resin system

Provides flow before gelation and forms the crosslinked network.

  Thermal history controls the state of cure, which in turn controls properties such as Tg,
  viscosity, cure shrinkage, stiffness, and thermal expansion.

Reinforcement (chopped fiber)

Primary load-carrying phase for structural SMC grades.

  Strongly influences flow: fiber network effects can shift behavior away from simple resin squeeze flow.

Fillers / additives

Control cost, shrinkage, surface quality, flame retardancy, and processing viscosity.

  Change thermal conductivity and heat capacity → affects heat-up and cure uniformity.

Internal mold release & surface packages

Enable demolding; also interact with paintability and surface defect formation.

  Demolding/tool cleaning can be a damage source if not controlled (surface scratches/gouges; possible integrity issues).

Maturation / storage (why “same recipe” can behave differently)

Many thermoset SMC systems are designed to change rheological state during storage (“maturation”).
  Practically, this means the same nominal formulation can show different flow in the press depending on:
  storage temperature, storage time, and out-time before molding.

Key linkage to the rest of the book
  
  Because viscosity depends on temperature and state of cure, and viscosity governs flow and void suppression,
  your incoming material condition (including maturation state) couples directly to porosity and surface finish outcomes.

Incoming material QC checklist (minimum set)

Sheet thickness and areal weight uniformity (map across roll)

  Fiber content (burn-off or other validated method)

  Volatiles/moisture (especially for cosmetic and electrical/FR grades)

  Simple flow surrogate test at molding temperature (production-friendly QC)

  Visual inspection: dry spots, resin-rich streaks, contamination

What “quality” means by application

Cosmetic panels: surface waviness, print-through, pinholes/porosity, paint defects.

  Structural: porosity level, knit-line strength, fiber orientation distribution, dimensional repeatability.

  Electrical / FR: flame performance, tracking/creep resistance, low voids (dielectric reliability), dimensional stability.

Prev: Ch00
  Table of Contents
  Next: Ch02

Chapter 01 — SMC Fundamentals

  ToC

File: chapters/ch01a_resin_systems.html
Ch01A — Resin Systems | Thermoset SMC Compression Molding

Skip to content

Thermoset SMC Compression Molding

  Chapter 01A — Resin Systems

Table of Contents
  Home

Part I — Materials Deep Dive • Chapter 01A

  Resin Systems: Types, Chemistry, and Selection

Why resin selection is the first decision
  
  The resin matrix determines the processing window (viscosity, gel time, cure temperature),
  the achievable mechanical and thermal properties (Tg, HDT, strength, toughness), cost,
  and downstream compatibility (paintability, chemical resistance, fire performance).
  Choosing the wrong resin family cannot be corrected by process optimization alone.

1A.1 Unsaturated Polyester (UPR)

UPR is the dominant resin system in SMC, accounting for >85% of global
  production volume. UPR consists of an unsaturated polyester backbone dissolved in a reactive
  diluent (typically styrene at 30–45 wt%), which serves as both a viscosity reducer and a
  crosslinking co-monomer. Cure occurs via free-radical copolymerization of the polyester
  double bonds with styrene, initiated by organic peroxides at elevated temperature.

UPR backbone variants

Orthophthalic (Ortho-UPR)

Lowest cost; standard for non-demanding applications

  Moderate water resistance; Tg typically 70–110 °C

  Good processability; moderate shrinkage (6–10% linear without LPA)

  Typical uses: general structural, non-cosmetic parts, commodity grades

Isophthalic (Iso-UPR)

Better hydrolytic stability and chemical resistance than ortho

  Higher Tg range (100–140 °C); better mechanical properties

  ~15–25% cost premium over ortho

  Typical uses: Class A automotive, chemical-resistant parts, marine

DCPD-modified UPR

Dicyclopentadiene modification provides lower styrene demand and lower cost

  Good surface quality; lower water absorption than ortho

  Tg typically 80–120 °C; moderate mechanical properties

  Typical uses: automotive body panels, recreational vehicles

Hybrid / specialty UPR

Bisphenol-A fumarate: high chemical resistance; used in corrosion-grade FRP

  Chlorendic: inherent flame retardancy; niche electrical/FR applications

  These are rarely used in high-volume SMC but may appear in specialty grades

1A.2 Vinyl Ester (VE)

Vinyl ester resins are formed by reacting an epoxy resin (typically bisphenol-A diglycidyl
  ether) with methacrylic acid. The resulting backbone has reactive double bonds only at the
  chain ends (unlike UPR which has internal unsaturation), providing:

Superior corrosion resistance: fewer ester linkages exposed to hydrolysis

  Higher toughness and elongation: 4–7% vs 1–3% for typical UPR

  Better fatigue resistance: important for structural and cyclic-load applications

  Tg range: 100–150 °C; HDT up to 170 °C for novolac VE variants

  Cost: 1.5–2.5× UPR; justified when corrosion, toughness, or fatigue are critical

Novolac vinyl esters (epoxy novolac backbone) push Tg above 150 °C and provide
  excellent solvent resistance, used in aggressive chemical environments.

1A.3 Epoxy SMC

Epoxy-based SMC is used when maximum mechanical performance, thermal stability, and
  dimensional precision are required. Epoxy SMC typically uses latent hardener systems
  (dicyandiamide, aromatic amines, or anhydrides) that provide long shelf life and rapid cure
  at elevated temperature (140–180 °C).

Advantages

Highest Tg achievable (150–220 °C)

  Excellent adhesion to fibers (lower sizing sensitivity)

  Low cure shrinkage (1–3%)

  Superior dimensional stability and creep resistance

Limitations

Cost: 3–5× UPR

  Longer cure times at comparable temperatures

  No styrene diluent → higher initial viscosity; different thickening chemistry

  Brittleness unless toughened (rubber or thermoplastic modifiers)

Typical applications: aerospace secondary structures, automotive structural nodes (e.g., B-pillar
  reinforcements), high-temperature under-hood components, and EV battery structural elements.

1A.4 Phenolic and Specialty Resins

Phenolic (resol) SMC is selected when fire/smoke/toxicity (FST) performance
  is the primary driver. Phenolic resins offer:

LOI > 35–45% without halogenated FR additives

  Very low smoke generation (critical for rail, mass transit, tunnels, aircraft interiors)

  HDT > 150 °C; good dimensional stability at elevated temperature

  Limitations: darker color (brown/black), brittleness, water condensate during cure, more aggressive on tooling

Other specialty systems include BMI (bismaleimide) for aerospace >200 °C
  applications and cyanate ester for low dielectric loss radome applications.
  These are very niche and rarely seen in volume SMC production.

1A.5 Low-Profile Additives (LPAs)

LPAs are thermoplastic polymers added to the resin paste (5–15 phr) that compensate
  for cure shrinkage by phase-separating during cure and creating microvoids that offset
  polymerization contraction. This is critical for Class A automotive surfaces.

LPA Type	Typical Loading (phr)	Shrinkage Control	Surface Quality	Notes	

PVAc (polyvinyl acetate)	8–15	Excellent (near-zero shrinkage)	Excellent	Most common for Class A; can reduce mechanical properties 5–15%	

PMMA	5–12	Good	Good	Better mechanical retention; used in semi-structural grades	

PS (polystyrene)	5–10	Moderate	Moderate	Lower cost; used in non-cosmetic structural grades	

PE (polyethylene)	5–10	Moderate	Fair	Can impair paintability; used in non-painted applications	

1A.6 Styrene and Reactive Diluents

Styrene serves a dual role: (1) viscosity reducer — makes the paste
  processable, and (2) crosslinking co-monomer — forms the cured network.
  Typical styrene content in UPR-based SMC paste is 30–45 wt% of the resin.

Emissions and regulatory pressure
  
  Styrene is classified as a possible carcinogen (IARC Group 2A). Workplace exposure limits
  (20–50 ppm TWA depending on jurisdiction) and VOC regulations are driving the industry toward
  low-styrene (<30%) and styrene-free formulations using
  alternative diluents (e.g., vinyl toluene, diallyl phthalate, methacrylate monomers).
  Styrene-free UPR typically costs 20–40% more and may require reformulation of thickening
  and cure systems.

1A.7 Initiator (Catalyst) Systems

Free-radical initiators decompose at elevated temperature to generate radicals that trigger
  crosslinking. The choice of initiator controls the onset temperature and
  cure rate profile.

Initiator	Abbreviation	10 h t½ (°C)	Activation Range (°C)	Typical Use	

Benzoyl peroxide	BPO	73	75–95	Low-temperature kick-start; dual-initiator "low" component	

tert-Butyl peroxybenzoate	TBPB	104	100–130	Standard SMC initiator; most common single-initiator choice	

Di-tert-butyl peroxide	DTBP	124	125–155	High-temperature "finishing" initiator; ensures high final cure	

tert-Butyl peroxy-2-ethylhexanoate	TBPEH	74	70–90	Fast low-temperature cure; short cycle times	

Dual-initiator strategy for thick parts

For parts >10 mm thick, a dual-initiator system (e.g., TBPEH + TBPB or
  BPO + DTBP) provides staged cure: the low-temperature initiator starts cure uniformly before
  the exotherm develops, while the high-temperature initiator ensures complete cure in the
  interior where exotherm peaks can exceed the mold temperature by 20–60 °C (see Ch06).

1A.8 Inhibitors and Shelf Life

Inhibitors (radical scavengers) are added at low concentrations (50–500 ppm)
  to prevent premature polymerization during storage and paste mixing. Common inhibitors:

BHT (butylated hydroxytoluene): general-purpose; effective at 100–300 ppm

  Hydroquinone (HQ): strong inhibition; can cause yellowing; 50–200 ppm

  p-Benzoquinone (PBQ): fast-acting; used in combination systems

  MEHQ (monomethyl ether of hydroquinone): standard styrene stabilizer; 15–50 ppm in monomer

Shelf life of uncured SMC is typically 2–6 months at 18–25 °C, depending on
  resin reactivity, inhibitor level, and thickener type. Higher storage temperatures accelerate
  inhibitor consumption and maturation advance, shortening the useful molding window.

1A.9 Resin Selection Guide

How to use this table
  
  Start with the application requirements in the left column, then read across for the
  recommended resin family and the key tradeoffs. This is a starting-point guide — verify
  with supplier datasheets and lab trials for your specific formulation.

Application Requirement	Recommended Resin	Key Tradeoff	

Low cost, moderate performance	Ortho-UPR	Limited chemical resistance; moderate Tg	

Class A automotive surface	Iso-UPR or DCPD-UPR + high LPA	LPA reduces mechanical properties 5–15%	

Chemical/corrosion resistance	Vinyl Ester (standard or novolac)	1.5–2.5× cost of UPR	

High Tg / structural (>150 °C)	Epoxy or Novolac VE	Higher cost; longer cure; different thickening	

Fire/smoke/toxicity (FST)	Phenolic (resol)	Dark color; brittle; water release during cure	

Impact / fatigue resistance	Vinyl Ester	Higher elongation improves toughness	

Aerospace / high-temp structural	Epoxy (or BMI for >200 °C)	3–5× cost; very low volume SMC	

Resin Comparison Table (master reference)

Property	UPR (Ortho)	UPR (Iso)	Vinyl Ester	Epoxy	Phenolic	

Density (g/cm³)	1.10–1.15	1.10–1.15	1.12–1.16	1.15–1.25	1.20–1.30	

Tg range (°C)	70–110	100–140	100–150	150–220	150–200+	

HDT at 1.8 MPa (°C)	60–100	90–130	100–170	140–200	150–180	

Tensile strength (MPa, neat)	40–65	55–80	70–90	60–90	35–60	

Elongation at break (%)	1–3	2–4	4–7	2–6	0.5–2	

Cure shrinkage (%)	6–10	5–8	5–8	1–3	0–2	

Corrosion resistance	Fair	Good	Excellent	Good–Excellent	Good	

FST rating	Poor	Poor	Poor–Fair	Fair	Excellent	

Cost index (1 = lowest)	1.0	1.2	1.8	3.5	2.0	

Values are for neat (unreinforced) cured resin. Composite properties depend on fiber type, content, and orientation.
  See Ch01B for fiber effects and the Data Compendium for composite property tables.

Prev: Ch01
  Table of Contents
  Next: Ch01B

Chapter 01A — Resin Systems

  ToC

File: chapters/ch01b_glass_fiber_reinforcement.html
Ch01B — Glass Fiber & Reinforcement | Thermoset SMC Compression Molding

Skip to content

Thermoset SMC Compression Molding

  Chapter 01B — Glass Fiber & Reinforcement

Table of Contents
  Home

Part I — Materials Deep Dive • Chapter 01B

  Glass Fiber and Reinforcement: Types, Specifications, Performance

The reinforcement defines the structural ceiling
  
  While the resin provides the matrix and processing characteristics, the reinforcement
  (primarily glass fiber) sets the upper bound on mechanical performance — tensile and
  flexural strength, impact resistance, fatigue life, and creep resistance. Fiber type,
  content, length, sizing, and orientation distribution are the critical variables.

1B.1 Why Glass Fiber Dominates SMC

Glass fiber advantages

Excellent strength-to-cost ratio (10–20× cheaper than carbon fiber)

  Good tensile strength (3,400–4,900 MPa depending on glass type)

  Chemical inertness in most environments

  Well-developed sizing chemistry for UPR/VE/epoxy systems

  Non-conductive (electrical insulation applications)

  Established supply chain with tight quality control

Comparison with alternatives

Fiber	Modulus (GPa)	Strength (MPa)	Cost Index	

E-glass	72–76	3,400–3,500	1.0	

Carbon (std)	230–240	3,500–4,200	10–15	

Aramid (Kevlar)	60–125	3,000–3,600	5–8	

Basalt	85–95	3,000–4,800	1.5–2.5	

1B.2 Glass Types — Composition, Properties, and Selection

Glass fibers are classified by their oxide composition, which determines mechanical, thermal,
  chemical, and electrical properties. The table below is the master reference for SMC engineers.

Property	E-glass	ECR-glass	S-2 glass	C-glass	AR-glass	

SiO₂ (%)	52–56	58–60	64–66	64–68	55–75	

Al₂O₃ (%)	12–16	11–13	24–26	3–5	0–5	

CaO (%)	16–25	21–23	0–0.5	11–15	1–10	

B₂O₃ (%)	5–10	0–1	0	4–6	0	

MgO (%)	0–5	2–4	9–11	2–4	0–1	

ZrO₂ (%)	0	0–2	0	0	15–20	

Density (g/cm³)	2.54–2.62	2.62–2.68	2.46–2.49	2.52–2.56	2.68–2.78	

Tensile strength (MPa)	3,400–3,500	3,400–3,600	4,600–4,900	3,300–3,400	1,700–3,000	

Young's modulus (GPa)	72–76	72–82	86–90	68–72	72–74	

Softening point (°C)	840–850	880–900	1,000–1,060	750–770	770–800	

Cost index	1.0	1.1–1.3	3–5	1.2–1.5	3–4	

Primary use case	General purpose, electrical	Corrosion, boron-free	High-strength structural	Chemical resistance	Alkali resistance (concrete)	

1B.3 Fiber Forms for SMC

  Roving to chopped strand

SMC uses chopped glass strands cut from continuous rovings directly on the
  SMC manufacturing line. Key specifications:

Parameter	Typical Range	Engineering Significance	

Roving tex (g/km)	2,400 – 4,800	Higher tex = fewer strand ends per area, better wet-out but coarser distribution	

Chop length (mm)	12.5, 25, 50	Longer fibers → higher strength but harder to flow; 25mm is standard	

Filament diameter (µm)	13 – 24	Finer filaments improve surface quality; coarser improve throughput	

Strand integrity (binder %)	0.3–1.0% LOI	Maintains bundle during handling; affects dispersion in resin paste	

Moisture content	<0.1%	Excess moisture → porosity/blistering in molded parts	

Direct vs assembled rovings

Direct rovings

Single forming position; filaments wound directly into roving package

  More uniform tex; better chopability; less fuzz/broken filaments

  Preferred for high-speed SMC lines

Assembled rovings

Multiple strands combined; wider tex range possible

  Can optimize for specific chopping/dispersion behavior

  More common in traditional/lower-speed lines

1B.4 Sizing Chemistry

Sizing is a thin coating applied during fiber manufacturing (0.3–1.5% by weight)
  that serves multiple functions:

Coupling agent (silane): creates a chemical bridge between the glass surface (SiOH groups) and the resin matrix

  Film former: binds filaments into a strand; provides handling integrity

  Lubricant: reduces filament-to-filament abrasion during processing

  Antistatic agent: prevents charge buildup on glass packages

Silane Type	Compatible Resin	Key Feature	

Methacryloxy silane (A-174)	UPR, VE	C=C co-reacts with styrene crosslinking; most common for SMC	

Amino silane (A-1100)	Epoxy, phenolic	Amine reacts with epoxide ring; excellent adhesion for epoxy SMC	

Vinyl silane (A-151)	UPR	Cost-effective; moderate bond strength; general-purpose UPR grades	

Epoxy silane (A-187)	Epoxy, VE	Epoxide group reacts with amine/acid hardener; good water resistance	

Wrong sizing = catastrophic adhesion failure
  
  Using a UPR-optimized sizing with an epoxy resin (or vice versa) can reduce composite
  interlaminar shear strength by 30–60%. Always verify sizing compatibility with the resin
  system before qualifying a new glass supply.

1B.5 Fiber Content Effects on SMC Properties

Glass fiber content is the single most influential formulation variable
  for mechanical performance. The table below shows how key properties scale with glass loading
  for a typical UPR-based SMC with CaCO₃ filler.

Property	15 wt%	25 wt%	30 wt%	40 wt%	50 wt%	60 wt%	

Tensile strength (MPa)	40–55	60–80	75–100	100–140	140–200	180–250	

Flexural modulus (GPa)	6–8	8–11	10–13	13–17	16–22	20–28	

Izod impact, notched (J/m)	200–350	400–600	500–750	700–1,000	900–1,400	1,100–1,600	

Density (g/cm³)	1.7–1.8	1.75–1.85	1.8–1.9	1.85–1.95	1.9–2.0	1.95–2.05	

Flow difficulty	Easy	Easy	Moderate	Moderate–Hard	Hard	Very Hard	

Typical application class	Class A cosmetic	Class A / general	General structural	Structural	High-performance	Maximum strength	

Values are approximate for 25 mm chopped E-glass in isophthalic UPR with CaCO₃ filler.
  Actual properties depend on fiber orientation distribution, void content, and test direction.

1B.6 Carbon Fiber SMC

Carbon fiber SMC (CF-SMC) is increasingly used in automotive for lightweighting
  where the higher stiffness-to-weight ratio justifies the cost premium. Key points:

Modulus advantage: CF-SMC at 50% fiber → flexural modulus 35–50 GPa vs 16–22 GPa for glass SMC

  Weight savings: 15–25% lighter than equivalent-performance glass SMC panels

  EMI shielding: carbon fiber is conductive → provides inherent electromagnetic shielding (useful for EV electronics)

  Cost: 4–8× glass SMC; tow-spreading and recycled-carbon approaches are closing the gap

  Processing: lower coverage ratios needed (carbon flows differently); sizing must be reformulated

Hybrid glass/carbon SMC

Some formulations blend glass and carbon fibers (e.g., 20% carbon + 20% glass) to achieve
  intermediate stiffness at reduced cost. The carbon provides modulus, the glass provides
  impact toughness and cost balance. This approach is used in automotive semi-structural
  parts like seat frames and tailgate inners.

1B.7 Natural and Alternative Fibers

Fiber	Density (g/cm³)	Tensile (MPa)	Modulus (GPa)	Limitation	

Flax	1.40–1.50	500–900	50–70	Moisture sensitivity; processing temp limit ~200 °C	

Hemp	1.40–1.50	300–700	30–60	Variability; odor during processing	

Basalt	2.65–2.80	3,000–4,800	85–95	Less developed sizing chemistry; higher density than glass	

1B.8 Fiber Purchasing Specification Checklist

Spec Item	Typical Requirement	Test Method	

Glass type	E-glass (or specify ECR/S-2)	Supplier cert	

  Tex (g/km)	2,400 ± 5%	ISO 1889	

  Sizing type	Methacryloxy silane for UPR/VE	Supplier cert / LOI	

  LOI (sizing %)	0.5–1.2%	ISO 1887	

  Moisture	<0.10%	ISO 3344	

  Chop length	25 mm ± 2 mm	Optical measurement	

  Chopability rating	Good (supplier defined)	Line trial	

  Packaging	Internal-pull / external-pull	Specify per line design	

Prev: Ch01A
  Table of Contents
  Next: Ch01C

Chapter 01B — Glass Fiber & Reinforcement

  ToC

File: chapters/ch02_process_overview.html
Ch02 — Process Overview | Thermoset SMC Compression Molding

Skip to content

Thermoset SMC Compression Molding

  Chapter 02 — Process Overview

Table of Contents
  Home

Part I — Process Physics • Chapter 02

  Process overview: press stages and manufacturing workflow

2.1 End-to-end workflow (manufacturing “map”)

Material preparation: bring SMC to controlled temperature (as required), remove backing films, cut charge patterns.

  Tool preparation: verify tool temperature uniformity, cleanliness, vent condition, and release state.

  Charge placement: place one or multiple charges into the open heated mold (placement strategy depends on geometry).

  Mold closing / forming: the press closes; SMC flows to fill cavities, ribs, bosses; air is expelled through vents/parting line.

  Cure / dwell: maintain pressure and temperature until cure reaches a defined state (part-dependent definition).

  Open / demold: open mold, eject part, manage handling while hot/green.

  Trim / finish / inspect: remove flash, drill/trim, surface finishing/painting, QC inspection.

Why this workflow is sensitive
  
  In real manufacturing, temperature and degree of cure change continuously during the cycle,
  and many properties evolve with them. Therefore, flow, void suppression, cure completion,
  residual stress/warpage, and surface quality are all coupled to the thermal/pressure history.

2.2 Minimal “press molding” sequence (control emphasis)

A baseline press molding practice emphasizes placing material in the cavity, using cure monitoring when needed,
  and curing in the press while monitoring pressure, temperature, and time to ensure the cure cycle parameters
  are met. This approach is associated with high quality parts and low void content when properly executed. [4]

2.3 A stage-based view of the compression molding cycle

Stage A — Pre-contact (approach)

Key risks: heat loss from charge, contamination pickup, misplacement.

  Key controls: standardized time from film removal to molding; standardized placement pattern.

Stage B — Contact, venting, and early flow

Goal: start flow and expel air/volatiles before viscosity rises too much.

  Key risks: trapped air → porosity; premature viscosity rise → incomplete fill / knit-line weakness.

  Controls: closing speed profile, vent design/maintenance, charge temperature consistency.

Stage C — Filling and packing

Goal: fill features fully and densify/consolidate while resin can still accommodate flow and void collapse.

  Process signature: press force rises as thickness reduces and resistance to flow increases.

Stage D — Cure under pressure (dwell)

Goal: reach target state of cure (degree of cure / Tg proxy) with uniformity through thickness.

  Key coupling: cure history affects viscosity, shrinkage, and final properties; for thick sections,
  exotherm can contribute significantly to temperature, further accelerating cure and changing viscosity. [8]

Stage E — Opening, demolding, and immediate post-cure handling

Key risks: surface damage and potential integrity issues from demolding or tool cleaning practices. [3]

  Controls: demold temperature window, release management, ejection strategy, operator work instructions.

2.4 Process parameters: what matters, and why

While the details differ by resin system and part geometry, the following parameters repeatedly govern outcomes:

Temperature history

Controls reaction rate and degree of cure evolution.

  Strongly affects viscosity and therefore flow and void suppression.

  Nonuniform temperature → nonuniform cure → warpage and property gradients.

Pressure / force history

Controls compaction/consolidation and void collapse.

  Interacts with flow: too low → incomplete fill and porosity; too high → flash and fiber wash/segregation risks.

Time / dwell

Defines how far cure progresses before demolding.

  Insufficient dwell can leave incomplete cure; excessive dwell increases cycle time without benefit.

Flow/viscosity state

Processing conditions (time–temperature, vacuum/pressure, flow/viscosity) influence porosity,
  Tg, and surface finish quality. [3]

  Charge condition (maturation/storage) shifts viscosity window even before heating.

2.5 Cure-cycle variability and thickness variability (why “recipe drift” causes defects)

Cure cycle variations (temperature, pressure, and time) can change resin flow prior to cure, the level of cure,
  and the finished thickness. Thickness variation in turn affects consolidation and curing uniformity. [1]

Engineering implication
  
  When you observe a defect (porosity, short shot, warpage, surface pinholes), treat it as a coupled problem:
  (i) flow/fill, (ii) air removal/void collapse, (iii) cure evolution and thermal gradients.
  You cannot “fix” porosity by pressure alone if viscosity rises too early; you cannot “fix” short shot by
  temperature alone if venting and charge placement are wrong.

2.6 What “done curing” means (practical definitions)

Demold-safe: sufficient stiffness/green strength to eject without distortion or tearing.

  Dimension-safe: sufficiently advanced cure that post-demold shrinkage/relaxation is minimized.

  Performance-safe: degree of cure / Tg is high enough to meet mechanical/electrical/thermal requirements.

In thick structures, exotherm can accelerate cure in the interior, so “surface temperature reached setpoint” does not guarantee
  uniform degree of cure through thickness. [8]

2.7 What we will quantify next

Ch03: flow and charge placement design (coverage ratio, knit-line control, feature filling).

  Ch04: viscosity evolution and rheological models (why the flow window closes rapidly with cure).

  Ch05–Ch06: cure kinetics + heat transfer (how to predict temperature/DOC histories).

Prev: Ch01
  Table of Contents
  Next: Ch03

Chapter 02 — Process Overview

  ToC

File: chapters/ch03_flow_and_charge_design.html
Ch03 — Flow & Charge Design | Thermoset SMC Compression Molding

Skip to content

Thermoset SMC Compression Molding

  Chapter 03 — Flow and Charge Design

Table of Contents
  Home

Part I — Process Physics • Chapter 03

  Flow and charge design: coverage, placement, knit lines

Why this chapter matters
  
  SMC molding is rarely “just press and cure.” The charge pattern determines how far the material must flow,
  where flow fronts meet, where air is trapped, and where fiber orientation and resin richness vary.
  Because viscosity rises as cure progresses, the time available for flow is finite; cure cycle variability
  can change how much flow occurs before cure and therefore change thickness/consolidation and final quality. [1]

3.1 Flow in compression molding: a practical picture

The dominant kinematic driver is squeeze flow between the closing mold halves.
  But the effective flow behavior is not that of a neat resin: chopped fibers, fillers, and partially
  matured resin form a complex material whose apparent viscosity and flow regime depend on temperature and cure state.

3.1.1 Key flow regimes you should expect (engineering taxonomy)

Macro-squeeze flow: bulk charge spreads laterally as thickness reduces.

  Feature filling: ribs/bosses fill through local pressure gradients; can lag behind panel fill.

  Front meeting / knit line creation: two flow fronts meet and “weld” (strength depends on local conditions).

  Air evacuation competition: the same paths used to fill must also allow air to escape; venting becomes critical.

3.2 The “charge coverage ratio” concept

Define the coverage ratio as:

coverage_ratio = (projected area of charge at placement) / (projected area of final part cavity)

Coverage ratio is not a universal constant; it is a design knob trading off:

Flow distance and fill difficulty: low coverage requires longer flow and more time in the low-viscosity window.

  Fiber orientation gradients: long flow distances promote strong alignment along flow paths (anisotropy in properties).

  Knit line count/locations: multiple charges can create more meeting fronts.

  Air entrapment risk: “islands” of charge can trap air pockets unless venting and closing profile are well designed.

Heuristic guidance (use as a starting point, then validate)

Cosmetic panels: often prefer higher coverage and controlled flow to reduce surface waviness and flow marks.

  Structural parts: may accept more flow if it improves fiber distribution in features, but knit-line placement must be managed.

  Electrical/FR parts: often prioritize low porosity and consistent fill; venting strategy becomes high priority.

3.3 Charge placement strategy (how to “design the mold fill”)

3.3.1 Placement objectives

Minimize required flow distance before gel/viscosity rise closes the flow window.

  Direct flow to fill hard-to-fill features (ribs/bosses) early enough.

  Force flow fronts (knit lines) into low-stress regions or regions that will be trimmed/hidden.

  Provide air evacuation paths toward vents and parting lines.

3.3.2 Common placement patterns (single vs multi-charge)

Single central charge

Simple handling.

  Large flow distances to edges/corners; risk of incomplete fill if viscosity rises early.

  Often produces strong fiber alignment radially outward (anisotropic panel behavior).

Multiple distributed charges

Reduces maximum flow distance; helps fill corners and thin features.

  Creates multiple meeting fronts (knit lines), requiring careful management.

  Air trapping can worsen if islands of charge seal off pockets before venting.

3.4 Knit lines / weld lines: mechanism and mitigation

Knit lines form when two flow fronts meet. In SMC, this junction can be mechanically weaker due to:

fiber orientation mismatch across the meeting plane

  local resin richness or depletion

  air/volatile entrapment at the meeting front

  reduced interdiffusion/“healing” if viscosity is already high due to cure advancement

3.4.1 How cure cycle variability affects knit-line quality

Cure-cycle variations can change resin flow prior to cure and change the time available for fronts to merge under pressure. [1]
  If the viscosity rises too early, the knit line can become a “frozen” interface with poor consolidation.

3.4.2 Practical mitigation actions

Relocate knit lines by changing charge pattern and/or adding flow leaders in tooling.

  Adjust closing speed profile: allow air to evacuate before sealing and packing.

  Use venting to prevent a trapped air layer at the meeting front.

  Stabilize charge temperature and material maturity to reduce viscosity scatter.

3.5 Feature filling: ribs, bosses, and thickness transitions

Features such as ribs and bosses can be “last to fill” because they require local material transport into narrow sections.
  Feature filling competes with panel filling and can be sensitive to viscosity and pressure history.

3.5.1 Why thickness transitions create problems

Local heat-up rates differ; cure advances at different rates across the part thickness.

  Thickness variation affects consolidation and curing uniformity. [1]

  Rib roots can create stress concentration and surface sink/print-through risks (cosmetic concern).

3.6 Air evacuation during filling (venting interacts with charge design)

Charge placement defines how air is pushed through the cavity. If a charge island seals off a pocket early,
  the remaining air must dissolve, compress, or remain as porosity. Since processing conditions affect porosity
  (time–temperature profile, vacuum/pressure, viscosity/flow), venting and charge design must be treated together. [3]

Design-for-venting principle
  
  Every major flow path should have an air escape path to a vent or parting line before the path is sealed by packing.
  If you cannot guarantee this with the current charge pattern, change the pattern first before “tuning” the cure cycle.

3.7 A practical workflow for charge design (repeatable method)

Start with geometry: identify hard-to-fill zones (thin ribs, corners, deep draws, bosses).

  Propose charge pattern(s): choose coverage ratio and island locations to shorten flow to hard zones.

  Predict knit lines: draw expected flow fronts and meeting locations; move them away from critical load paths.

  Define vent plan: ensure air evacuation routes exist along the predicted flow and meeting lines.

  Trial and instrument: record press force-position-time and mold temperature traces; correlate defects with signatures.

  Lock “golden pattern”: standardize charge mass, cut dimensions, and placement tolerance.

3.8 What we quantify next: rheology and the closing flow window

This chapter has treated flow qualitatively. The limiting factor is often the rapid increase in viscosity
  as the crosslink network forms. The next chapter builds viscosity models and shows how temperature and degree
  of cure control processability.

Prev: Ch02
  Table of Contents
  Next: Ch04

Chapter 03 — Flow and Charge Design

  ToC

File: chapters/ch05_cure_kinetics.html
Ch05 — Cure Kinetics | Thermoset SMC Compression Molding

Skip to content

Thermoset SMC Compression Molding

  Chapter 05 — Cure kinetics and degree of cure

Table of Contents
  Home

Part I — Process Physics • Chapter 05

  Cure kinetics, degree of cure, gelation/vitrification, and Tg evolution

Why cure kinetics belong in a molding handbook
  
  The rate of change of degree of cure is often not linear, which makes it difficult to predict resin response to a new
  temperature profile without a model. In thick structures, reaction heat can significantly change temperature, which
  feeds back into degree of cure and viscosity. [8]

5.1 State of cure and why it matters to SMC molding

Many processing and performance properties depend directly on the state of cure.
  The provided excerpt explicitly lists examples: glass transition temperature, viscosity,
  cure shrinkage, stiffness, and thermal expansion. [3]

In SMC compression molding this translates to:

Flow window control: you must fill/vent before viscosity rises due to cure advancement (Ch04).

  Dimensional stability: cure shrinkage + thermal contraction + tool constraint drive warpage (Ch14).

  Demold criteria: insufficient cure can cause distortion or surface damage on ejection (Ch12).

5.2 Degree of cure (DOC) definition (DSC basis)

Degree of cure is commonly defined using the fraction of reaction enthalpy released:

a(t) = (released heat up to time t) / (total reaction heat)

Practically, you obtain the total heat of reaction from a fully curing DSC experiment and compute instantaneous conversion from partial heat release.

5.3 Cure kinetics: what a “kinetic model” does

A kinetic model aims to predict:

da/dt = f(a, T)

Key features for thermosets used in SMC:

Nonlinear conversion rate: autocatalysis is common; rate does not increase linearly with time. [8]

  Temperature dependence: rate constants typically follow Arrhenius forms.

  Coupling with viscosity: as a increases, viscosity rises sharply (Ch04), limiting further flow and changing heat transfer conditions.

5.4 Gelation: the “end of meaningful flow”

Gelation is the transformation of the polymer from a liquid to a rubbery network state. [9]
  For molding, gelation is a critical boundary:

Before gelation: significant redistribution/flow is possible (filling and knit-line healing are most active).

  Near gelation: viscosity and relaxation time rise; the part begins to lock in residual stresses and flow-induced orientation patterns.

  After gelation: flow becomes extremely limited; further deformation resembles viscoelastic/solid mechanics rather than fluid mechanics.

5.4.1 Degree of cure at gelation, ag

Viscosity models often incorporate a gel point parameter ag; for example, the excerpted cure-dependent viscosity model
  explicitly uses ag and diverges as a approaches ag. [6]

5.5 Vitrification and Tg evolution (why Tg is used as a cure index)

As cure progresses, Tg increases. The excerpt indicates that after gelation, Tg is often used as an index of degree of cure. [8]

5.5.1 Practical implication

If the part temperature is below Tg(a), molecular mobility is restricted and cure can slow (system-dependent).

  For production, Tg measurements (DMA/DSC) can be used to validate that the cure state is sufficient for service.

5.6 Cure cycle variability and what it changes

Cure cycle variations (temperature, pressure, time) change resin flow prior to cure, the level of cure,
  and the finished thickness. Thickness variation can affect consolidation and curing uniformity. [1]

Practical drift examples (what to watch in production)

Tool temperature offset: faster cure → earlier viscosity rise → incomplete fill, more knit line weakness risk.

  Lower pressure or delayed pressure build: less void collapse → porosity increase (Ch08).

  Different charge condition (maturity): shifts rheology curve; can mimic a cure-cycle change even if the press recipe is unchanged.

5.7 Parameter identification workflow (what data you need)

A practical development workflow to build usable kinetics for manufacturing and simulation:

DSC experiments: dynamic scans at multiple heating rates + isothermal holds (as feasible).

  Fit a kinetic model: choose a model form and fit f(a,T) parameters.

  Validate on a “new” cycle: predict a(t) under a temperature profile not used in fitting.

  Embed into process models: couple with viscosity model (Ch04) and heat transfer model (Ch06).

5.8 Minimal modeling set for compression molding engineering

If you cannot build a full kinetics model immediately, the minimum set that still improves robustness:

Gelation time as a function of molding temperature (or a proxy based on rheology).

  “Demold-safe time” mapping (measured via part stiffness or distortion tests).

  Tg after molding cycle as a quality verification metric (especially for structural/electrical applications). [8]

5.9 What’s next: thermal gradients and exotherm

Kinetics alone do not determine cure; you need the temperature field in the part.
  The next chapter develops the heat transfer + exotherm framework and explains why thick SMC parts can
  experience interior temperature overshoot driven by reaction heat. [8]

Prev: Ch04
  Table of Contents
  Next: Ch06

Chapter 05 — Cure Kinetics

  ToC
