Repository: Mayur88888888/SMC-Book

File: chapters/ch06_heat_transfer_exotherm.html
Ch06 — Heat Transfer & Exotherm | Thermoset SMC Compression Molding

Skip to content

Thermoset SMC Compression Molding

  Chapter 06 — Heat transfer and exotherm

Table of Contents
  Home

Part I — Process Physics • Chapter 06

  Heat transfer and exotherm: thermal gradients and thick parts

Key coupling (must be understood to avoid surprises)
  
  In thick structures, the heat of reaction may contribute significantly to resin temperature, which in turn affects
  degree of cure and viscosity. This feedback makes it difficult to predict behavior under new temperature profiles
  without a model. [2]

6.1 Why temperature uniformity is difficult in compression molding

In SMC compression molding, the mold surfaces are typically heated and drive heat into the charge primarily by conduction.
  However, temperature uniformity can be compromised by:

finite thermal diffusivity (interior lags surface)

  tool temperature nonuniformity (heater zoning, platen gradients)

  thermal contact resistance at the tool/SMC interface

  reaction heat generation (exotherm) inside the composite, especially in thick parts [2]

  material variability (filler/fiber content affects k, cp, density)

6.2 Governing energy balance (with cure heat)

A standard thermochemical heat transfer model for a curing thermoset composite is:

rho * cp * dT/dt = div( k * grad(T) ) + rho * Hr * (da/dt)

where:

rho is density

  cp is specific heat

  k is thermal conductivity (tensor in general)

  Hr is total heat of reaction per unit mass (or per unit resin mass depending on definition)

  a is degree of cure, governed by a kinetic model da/dt = f(a,T) (Ch05)

What this equation is telling you (engineering interpretation)

The temperature field is driven by both tool heating (conduction) and internal heat generation (exotherm).

  Because da/dt depends on T, the exotherm term can create positive feedback in thick parts.

  Since viscosity depends on T and a (Ch04), the thermal field indirectly controls filling and void suppression.

6.3 Boundary conditions in a heated mold

Typical boundary descriptions (conceptual):

Prescribed tool surface temperature: mold surfaces held near a setpoint (idealization).

  Heat flux boundary: if heater power is controlled rather than temperature.

  Thermal contact resistance: imperfect contact early in closing and at flash/parting features can reduce heat transfer.

6.3.1 Contact resistance is process dependent

In early stages, the SMC may not fully contact the mold surface uniformly due to trapped air, local thickness variations,
  and evolving pressure. Thus, the boundary heat transfer evolves during the closing/packing stage.

6.4 Thick-part exotherm: why the interior can run hotter than the mold

The excerpt explicitly notes that in thick structures, reaction heat can significantly contribute to resin temperature,
  affecting both cure and viscosity. [2] This has several consequences:

Interior temperature overshoot: centerline temperature may exceed tool surface temperature.

  Nonuniform degree of cure: faster interior cure can occur compared with near-surface regions (depending on boundary conditions).

  Property gradients: Tg, shrinkage, and residual stresses can vary through thickness.

  Defect risk: trapped volatiles can expand more under a hotter interior, aggravating porosity/blister risk (Ch08).

6.4.1 Conceptual through-thickness temperature profile with exotherm

Conceptual only. Actual profiles depend on Biot number, reaction kinetics, and mold temperature uniformity (Ch05–Ch06).

6.5 Why “setpoint temperature” is not the same as “part temperature history”

Tool temperature control ensures a boundary condition, not necessarily the internal temperature history.
  Because the cure rate depends strongly on temperature and cure state evolves nonlinearly [2],
  modest tool temperature deviations or part thickness changes can produce large changes in:

time to gelation (end of significant flow)

  time to vitrification (mobility restriction)

  peak temperature and time at peak (controls side reactions, porosity, degradation risk)

6.6 A minimal “thermal verification” plan for molding trials

Even if you do not yet run full simulations, you can reduce surprises by instrumented trials:

Map tool surface temperatures at multiple points (top/bottom halves).

  Embed thermocouples in the part (as allowed) to capture through-thickness thermal lag and any exotherm peak.

  Correlate temperature traces with defects (porosity, blistering, surface pinholes, warpage).

  Use the data to calibrate a simple 1D conduction + exotherm model (sufficient for many thickness-driven issues).

6.7 Coupling back to viscosity and porosity

The excerpt emphasizes that process parameters and thermal history affect degree of cure and viscosity [2],
  and that processing conditions influence porosity and Tg. [3] In practice:

Hotter regions cure faster → viscosity rises earlier → flow stops earlier → greater risk of incomplete fill locally.

  Regions with delayed heating remain low-viscosity longer → may over-flow and flash under pressure.

  Nonuniform cure → nonuniform shrinkage → warpage (Ch14).

6.8 What’s next: compaction and thickness control

The next chapter focuses on compaction/consolidation mechanics and thickness control, and explicitly links thickness variation
  to consolidation and curing uniformity as highlighted in the handbook excerpt. [1]

Prev: Ch05
  Table of Contents
  Next: Ch07

Chapter 06 — Heat Transfer & Exotherm

  ToC

File: chapters/ch07_compaction_thickness.html
Ch07 — Compaction & Thickness | Thermoset SMC Compression Molding

Skip to content

Thermoset SMC Compression Molding

  Chapter 07 — Compaction, consolidation, thickness control

Table of Contents
  Home

Part I — Process Physics • Chapter 07

  Compaction, consolidation, and thickness control

Connection to quality
  
  Cure cycle variations can change resin flow prior to cure, level of cure, and the finished thickness.
  Thickness variation can affect consolidation and curing uniformity. [1]

7.1 Definitions: compaction vs consolidation (useful distinction)

Compaction: reduction of bulk thickness under applied pressure as the charge spreads and densifies.

  Consolidation: elimination/reduction of internal voids and achievement of intimate contact within the material and against the mold surface.

In thermoset SMC, consolidation is time-dependent because viscosity increases during cure (Ch04). This means
  consolidation capability is high early and decreases near gelation.

7.2 Press pressure/force and thickness: what you can control

The press controls force (or pressure) and displacement (closing position). The part thickness outcome is governed by:

Tooling geometry and stop conditions (fixed cavity height vs force-controlled shutoff)

  SMC bulk compressibility and flow resistance (depends on temperature and cure state)

  Charge mass distribution (local mass surplus drives local flow and local pressure gradients)

  Press/mold compliance (platen deflection, tool bending, thermal expansion)

7.3 Why thickness varies (root causes)

7.3.1 Press and tool mechanics

Platen parallelism errors: creates systematic thickness wedge.

  Platen/tool deflection: center vs edge thickness differences depending on load path and stiffness.

  Thermal expansion gradients: uneven heating can change tool dimensions and local cavity gap.

7.3.2 Material and cycle-induced causes

Charge mass variability: thickness tends to increase where mass is high if flow is restricted.

  Charge maturity variability: shifts viscosity window; can lead to earlier “freeze” and incomplete spread.

  Cure cycle variability: changes flow prior to cure and can change finished thickness. [1]

7.4 Thickness variation → nonuniform cure and consolidation (mechanism)

The handbook excerpt directly notes that thickness variation affects consolidation and curing uniformity. [1]
  Here is the mechanism chain you should use in troubleshooting:

Thickness varies → local heat-up rate changes (Ch06).

  Temperature history varies → local cure rate varies (Ch05).

  Cure varies → viscosity rise timing varies (Ch04).

  Viscosity and pressure effectiveness vary → local void content and surface replication vary (Ch08, Ch12).

Practical diagnostic: thickness map + defect map

Make a thickness heatmap (grid measurement).

  Overlay porosity indicators (pinholes, density, micro-CT if available).

  If defects track thickness gradients, treat it as a coupled thermal/compaction problem, not only “venting.”

7.5 A minimal compaction model (for engineering calculations)

Even without full constitutive modeling, you can represent bulk compaction with an empirical relationship between
  pressure and thickness (or fiber volume fraction) at a given temperature and material state.

h = g(p, T, a, material_state)

In production, you often back-calculate this relationship from press displacement/force data and final part thickness.

7.6 Press curve signatures (how compaction appears in data)

Early stage: force rises gradually as thickness decreases; material flows.

  Approach to cavity fill: force slope increases (less free volume, more resistance to flow).

  Near gelation: force can spike for a given displacement because material stiffens and relaxes more slowly.

In Ch11, we formalize this as “golden curves” for process monitoring.

7.7 Control plan: how to make thickness robust

Tool and press qualification: verify platen parallelism under load; verify tool stiffness and shutoff behavior.

  Thermal qualification: verify temperature uniformity across tool surface (Ch06).

  Charge control: control mass, dimensions, and placement tolerances (Ch03).

  Cycle control: control closing speed and dwell to stabilize flow before viscosity rise (Ch10).

  Routine measurement: thickness mapping on sampling plan; correlate with press curve drift.

7.8 What’s next: porosity and venting

With thickness control understood, we can treat porosity systematically. The next chapter builds a complete porosity
  mechanism set (air entrapment, volatile expansion, void collapse under pressure) and ties it back to the excerpt’s
  statement that processing conditions (time–temperature, vacuum/pressure, viscosity/flow) influence porosity. [3]

Prev: Ch06
  Table of Contents
  Next: Ch08

Chapter 07 — Compaction & Thickness

  ToC

File: chapters/ch08_porosity_and_venting.html
Ch08 — Porosity & Venting | Thermoset SMC Compression Molding

Skip to content

Thermoset SMC Compression Molding

  Chapter 08 — Porosity mechanisms and venting

Table of Contents
  Home

Part I — Process Physics • Chapter 08

  Porosity: mechanisms, venting, and vacuum/pressure scheduling

Handbook-anchored takeaway
  
  Processing parameters such as time–temperature profile, vacuum/pressure, flow rate/viscosity influence
  porosity level, Tg, and surface finish quality. [3]

8.1 Why porosity is the “universal” SMC defect driver

Porosity (voids, microbubbles, pinholes) can degrade:

Cosmetic quality: surface pinholes, paint pop, orange peel, waviness amplification.

  Structural performance: reduced compressive strength, interlaminar properties, fatigue life; enhanced scatter.

  Electrical reliability: local dielectric weakness and moisture pathways.

Porosity in SMC molding is not “one mechanism.” It is the net result of (i) gas generation/entrapment,
  (ii) gas transport/venting, and (iii) void collapse/dissolution before gelation/viscosity rise stops the process.

8.2 Porosity sources (mechanism catalog)

8.2.1 Entrapped air due to charge placement and flow sealing

Charge islands can trap air pockets when mold closes (Ch03).

  Flow fronts can enclose air as they merge (knit lines/weld lines).

  Premature sealing at parting lines or shutoffs blocks escape paths.

8.2.2 Volatiles and moisture-driven gas generation

Moisture can vaporize during heat-up and create internal gas pressure.

  Low molecular weight components can volatilize depending on temperature and chemistry.

  Electrical/FR grades may include additives that change volatile behavior; control incoming storage and drying protocols as needed.

8.2.3 Gas expansion due to temperature rise and exotherm

Heat transfer and cure are coupled; in thick parts, exotherm can raise interior temperature significantly, which can
  increase gas pressure and porosity risk if venting and pressure scheduling are not robust. [2]

8.3 Gas transport and “void removal” pathways

In press molding, gas can be removed by:

Venting to atmosphere through vents/parting line

  Vacuum assistance (when tooling allows and process is designed for it)

  Compression/collapse of voids under pressure

  Dissolution/absorption into the liquid phase (chemistry-dependent; often limited in practice as viscosity increases)

SMC-specific reality check

Vent paths must remain open long enough to remove air before packing seals the cavity edges.

  Once viscosity rises (Ch04) and gelation occurs (Ch05), voids are increasingly “frozen in.”

8.4 The porosity process window (flow/viscosity vs pressure)

The handbook excerpt explicitly connects porosity to time–temperature profile, vacuum/pressure, and viscosity/flow. [3]
  Use the following window concept:

Early: viscosity low → easy flow, easy air transport. Pressure helps collapse voids but may also drive flash if too high.

  Mid: filling completes, packing begins. Maintain vents until air removal is complete.

  Late: viscosity high / near gel → gas cannot escape; pressure can no longer eliminate all voids effectively.

8.5 Venting design principles (what the tooling must do)

Provide distributed vent locations at farthest fill points and around knit-line-prone regions.

  Prevent vent clogging (resin bleed, filler buildup). Tool maintenance is part of porosity control.

  Use vent depth/land design that allows air removal without excessive resin loss (flash/bleed).

  Coordinate with ejection and cosmetics: vents can imprint or create witness marks; plan location carefully.

8.6 Vacuum and pressure scheduling (control logic)

If vacuum is available and compatible with part and tool design, it can reduce initial trapped gas.
  Pressure scheduling then drives compaction and void collapse.

Generic scheduling strategy (conceptual)

Close to “near-contact” while allowing air to evacuate (vents open).

  Apply pressure progressively to promote flow and pack, while ensuring vent paths are not sealed too early.

  Full pressure dwell during cure after air removal is complete.

In practice, the correct schedule depends on geometry, charge pattern (Ch03), and viscosity evolution (Ch04).

8.7 Diagnostics: how to tell which porosity mechanism you have

8.7.1 Symptoms and signatures

Surface pinholes clustered near far fill points: venting/air removal problem; possibly sealing too early.

  Blisters after painting or post-heat: volatile/moisture-driven gas expansion; cure state and Tg may be involved.

  Porosity bands near knit lines: air trapped at meeting fronts; charge placement and closing profile issues.

  Porosity correlates with thickness: thermal gradient + exotherm + local viscosity rise timing; coupled thermal problem (Ch06, Ch07).

8.7.2 Measurements (from simplest to strongest)

Mass and thickness mapping (density proxy)

  Visual inspection (surface pinholes, cut-and-polish microscopy)

  Ultrasonic C-scan (if applicable; may be limited for chopped SMC)

  Micro-CT (best for 3D void mapping, but cost/time)

8.8 Porosity prevention checklist (production control)

Charge control: placement pattern standardized, coverage ratio stable, no contamination.

  Tool control: vents clean, parting line conditions verified, release state controlled.

  Cycle control: temperature/pressure/time repeatable; remember cure-cycle variations affect flow and finished thickness. [1]

  Thermal control: map tool temperatures; thick parts require exotherm awareness. [2]

  Demolding discipline: avoid surface/integrity damage during demolding and tool cleaning. [3]

8.9 What’s next: tooling design details

The next chapter formalizes tooling design for SMC: parting lines, vents, flash land, shutoffs, and ejection.
  These details are essential to implement the venting and air-evacuation principles developed here.

Prev: Ch07
  Table of Contents
  Next: Ch09

Chapter 08 — Porosity & Venting

  ToC

File: chapters/ch09_tooling_design.html
Ch09 — Tooling Design | Thermoset SMC Compression Molding

Skip to content

Thermoset SMC Compression Molding

  Chapter 09 — Tooling design

Table of Contents
  Home

Part II — Tooling, Press, and Control • Chapter 09

  Tooling design: vents, shutoffs, flash land, ejection

Tooling sets the achievable process window
  
  Many process “fixes” (pressure changes, dwell changes) fail if tooling does not allow proper air evacuation and
  robust thickness control. Since porosity depends on viscosity/flow and vacuum/pressure scheduling [3],
  venting features and shutoff design are fundamental—not optional.

9.1 Mold architecture for SMC: what must be designed intentionally

Parting line strategy (where flash can exist; where vents can live; where cosmetics matter)

  Shutoffs (thin features that close early and can seal air paths)

  Flash land (controls resin/filler bleed and defines how the cavity seals)

  Venting network (where gas escapes during closing/filling)

  Ejection system (pins/strippers; cosmetic witness mark management)

  Thermal system (heating, cooling, and temperature uniformity)

9.2 Parting line strategy (cosmetic + venting + maintenance)

Choose a parting line to balance:

Cosmetics: hide the seam/flash where possible; avoid Class-A surfaces.

  Venting access: allow vents at far fill points and around likely front-meet regions (Ch08).

  Trim strategy: place flash where it can be trimmed reliably without damaging the part.

  Maintenance: ensure vents and lands can be cleaned without dismantling the tool excessively.

9.3 Flash land design (why it matters beyond “flash amount”)

The flash land is the region near the parting line that controls how the mold seals and how resin can bleed.
  It influences:

Air evacuation timing: the cavity seals when lands close—this defines how long air can escape.

  Pressure distribution: too restrictive lands can cause pressure rise before air is removed (porosity risk).

  Material loss and surface effects: excessive bleed can alter local fiber/filler content and surface quality.

Rule-of-thinking (not a numeric rule)

Treat flash land as a “valve”: it must allow gas out early, then seal robustly for packing and curing.
  If it seals too early, porosity increases; if it seals too late, flash increases and dimensional control suffers.

9.4 Shutoffs: the frequent hidden cause of trapped air

Shutoffs are thin closing regions used to create holes/slots/windows without side actions.
  They often close early and can seal vents or isolate pockets. Therefore:

Identify shutoffs in the CAD early and map “air trap pockets” they can create.

  Provide local venting around shutoff traps.

  Coordinate shutoff closure with closing speed profile and packing (Ch10).

9.5 Venting system design (direct implementation of Ch08)

9.5.1 Vent placement logic

Farthest fill points (end-of-fill zones)

  Likely knit-line regions (flow fronts meet; trapped gas risk)

  Deep-draw pockets and around bosses/ribs where air can remain trapped

  Symmetry considerations: avoid biasing flow by venting only one side unless intentionally designed

9.5.2 Vent maintainability

Vents clog over time due to resin bleed, filler buildup, and surface fouling.
  Since processing parameters influence porosity through flow/viscosity and pressure/vacuum history [3],
  vent condition becomes a first-order process variable.

Production tip
  
  Treat vent cleaning frequency as part of the control plan. A “good cycle” can gradually become a “bad cycle”
  if vents are not maintained—even if the press recipe is unchanged.

9.6 Ejection and demolding (tooling must protect surface and integrity)

Demolding and tool cleaning can affect laminate integrity and surface finish (scratches/gouges). [3]
  Tool design should therefore aim to:

minimize required demold force (release strategy + draft + surface finish + ejection layout)

  avoid concentrated ejection loads on thin sections or cosmetically critical surfaces

  provide stable part support during ejection (reduce distortion while hot/green)

9.6.1 Witness marks (cosmetic and functional)

Pin marks are often unavoidable; place them on non-cosmetic surfaces or in regions later covered/trimmed.

  For electrical parts, avoid witness marks that create tracking paths or seal failures.

9.7 Thermal system and temperature uniformity provisions

Temperature history strongly influences cure rate and viscosity evolution [2], and processing/cure parameters affect
  Tg and surface finish. [3] Therefore, tooling must support:

Uniform heating across the cavity

  Sensor locations to measure representative tool temperatures (not just at the platens)

  Calibration access so temperature readings remain trustworthy over the tool life

9.8 Tooling design review checklist (SMC-focused)

Air trap map: have you identified all pockets created by geometry/shutoffs and planned vents?

  Vents: placed at end-of-fill and knit-line-prone regions; cleanable; compatible with cosmetics.

  Flash management: flash land seals at the correct stage; trimming is feasible without damage.

  Ejection: balanced, avoids thin sections, minimizes cosmetic witness marks.

  Thermal: heating zones support uniform temperature; sensor plan exists.

  Maintenance: tool can be cleaned without compromising alignment and surface condition.

9.9 What’s next: press mechanics and cycle design

With tooling defined, the press cycle must be designed to exploit venting and avoid premature sealing.
  The next chapter covers press tonnage, closing speed profiles, dwell strategies, and how cycle variations affect flow,
  degree of cure, and thickness. [1]

Prev: Ch08
  Table of Contents
  Next: Ch10

Chapter 09 — Tooling Design

  ToC

File: chapters/ch10_press_and_cycle.html
Ch10 — Press & Cycle Design | Thermoset SMC Compression Molding

Skip to content

Thermoset SMC Compression Molding

  Chapter 10 — Press mechanics and cycle design

Table of Contents
  Home

Part II — Tooling, Press, and Control • Chapter 10

  Press mechanics and cycle design: closing speed, tonnage, dwell

Handbook-anchored control principle
  
  Press curing is monitored to ensure curing parameters are met—specifically pressure, temperature, and time. [4]
  Cure-cycle variations (temperature, pressure, time) change resin flow prior to cure, the level of cure, and finished thickness,
  and thickness variation affects consolidation/cure uniformity. [1]

10.1 What the press is “really” controlling

A compression press can be thought of as controlling two coupled histories:

Displacement/position history: how the mold gap closes vs time (closing speed profile).

  Force/pressure history: how much load is applied during filling, packing, and cure dwell.

The material response is governed by temperature and cure state (Ch04–Ch06), so the same press program can yield different
  outcomes if the charge maturity or tool temperature drifts.

10.2 Tonnage sizing (engineering logic)

Tonnage must be sufficient to:

fill features and corners before viscosity rises (flow resistance)

  compact/consolidate and collapse voids (Ch07–Ch08)

  maintain shutoff sealing and flash land closure (Ch09)

A common first-pass sizing uses projected area times a target molding pressure, then adds margins for:

feature filling pressure spikes

  tooling compliance and deflection

  process variability and safety factors

Because you indicated “no limitations,” this book focuses on the physics and control logic rather than a single numeric rule.

10.3 Closing speed profile (the hidden “third parameter”)

Most defects blamed on “temperature” or “pressure” are actually caused by the interaction of closing speed with venting.
  A well-designed close typically includes:

Approach: fast close to near-contact to reduce cycle time and limit charge cooling.

  Venting stage: controlled close allowing air evacuation (vents active; avoid premature sealing).

  Packing stage: higher pressure and/or faster close after most air is removed to densify and fill last features.

  Dwell: maintain conditions for cure completion (Ch05).

Practical “signature”

In press data, venting-stage effectiveness often appears as a smooth force rise and stable displacement progression.
  Premature sealing may show as early force spikes combined with later porosity or short-shot symptoms.

10.4 Temperature programming (tool temperature as a boundary condition)

Temperature influences cure kinetics and viscosity evolution; in thick parts, exotherm can significantly affect resin temperature. [2]
  Therefore:

tool temperature uniformity is as important as setpoint value (Ch06)

  thickness changes alter thermal lag and can change cure state at demold (Ch07)

  for thick sections, monitor interior temperatures during development to prevent unanticipated temperature peaks (Ch06)

10.5 Dwell design: what “hold time” must accomplish

Dwell time under pressure/temperature must deliver:

Void suppression completion: void collapse and gas removal must occur before gel/viscosity rise locks voids in (Ch04–Ch08).

  Target cure state: sufficient degree of cure/Tg for demolding and performance (Ch05).

  Thickness stability: avoid post-demold thickness changes and distortion; thickness variations affect consolidation and cure uniformity. [1]

10.6 Cure-cycle variability: why small drifts cause big outcomes

The handbook excerpt states directly that cure-cycle variations affect resin flow prior to cure, cure level, and finished thickness. [1]
  Here is the engineering translation:

Hotter / faster cycle: earlier viscosity rise → shorter fill/vent window → higher porosity/short shot risk; may also increase flash if low viscosity early.

  Cooler / slower cycle: longer flow window but may under-cure at demold; may need longer dwell to meet Tg and performance.

  Pressure drift: impacts compaction and void collapse effectiveness; interacts with vent sealing timing.

10.7 Recipe design method (repeatable approach)

Start with a target thermal history consistent with resin kinetics and Tg goals (Ch05–Ch06).

  Choose a close profile that prioritizes air removal early (Ch08–Ch09).

  Apply packing pressure after air removal to consolidate and fill features (Ch07).

  Set dwell to reach demold-safe and performance-safe cure state (Ch05).

  Validate with instrumentation (tool temperatures, press curves; Ch11).

10.8 Documentation and traceability

A disciplined manufacturing system records and maintains the time–temperature–pressure histories for traceability and conformance.
  This is consistent with standard practice in composite processing control documentation. [10]

10.9 What’s next: instrumentation and process control

The next chapter turns press and tool signals into actionable process control: what sensors to use, how to define
  “golden curves,” and how to classify control strategies (empirical vs sensor-based vs model-based). [10]

Prev: Ch09
  Table of Contents
  Next: Ch11

Chapter 10 — Press & Cycle Design

  ToC

File: chapters/ch11_instrumentation_control.html
Ch11 — Instrumentation & Control | Thermoset SMC Compression Molding

Skip to content

Thermoset SMC Compression Molding

  Chapter 11 — Instrumentation and process control

Table of Contents
  Home

Part II — Tooling, Press, and Control • Chapter 11

  Instrumentation and process control: golden curves and control plans

Handbook-anchored principle
  
  Press curing quality depends on meeting cure cycle parameters—pressure, temperature, and time—monitored during the cycle. [4]
  Processing conditions (time–temperature profile, vacuum/pressure, flow/viscosity) influence porosity, Tg, and surface finish. [3]

11.1 Why “data” is mandatory for robust SMC production

SMC molding outcomes are sensitive to cure and flow coupling:

temperature affects viscosity and cure rate (Ch04–Ch06)

  pressure and close profile affect air removal and void collapse (Ch08–Ch10)

  thickness variation affects consolidation and cure uniformity (Ch07) [1]

Therefore, robust production requires measuring and controlling the histories that drive these couplings.

11.2 What to measure (minimum viable instrumentation)

11.2.1 Press signals

Force (or pressure) vs time

  Position (or mold gap) vs time

  Closing speed (derived from position/time)

  Dwell time and any transitions (venting → packing → cure hold)

11.2.2 Tool temperature signals

multiple thermocouples/RTDs per mold half (not just one sensor per platen)

  zone control readings vs independent verification readings

11.2.3 Product and post-process measurements (feedback and QA)

Part mass (fast indicator of charge mass stability and flash loss)

  Thickness map (links to consolidation and cure uniformity) [1]

  Visual porosity/pinhole count and surface quality metrics (application-dependent)

  Tg or cure indicator (sample-based verification for structural/electrical critical parts)

11.3 Process records and traceability

Standard composite manufacturing control practice records curing parameters and critical process steps
  (e.g., tooling concept, cure cycle, bagging procedures in autoclave contexts). [11]
  In press molding, the analogous expectation is to record the full cure cycle history
  and any deviations (temperature/pressure/time). [4]

Recommended “lot traveler” fields for SMC

SMC lot ID, storage temperature history, out-time, maturity window status

  charge mass, pattern ID, placement notes

  mold ID, mold surface condition/release notes, vent cleaning status

  tool temperature setpoints and measured readings at cycle start

  press recipe ID; recorded force-position-time trace; dwell time

  inspection results: mass, thickness points, surface class metrics, porosity indication

11.4 Control strategies (taxonomy)

Composite process control schemes can be categorized as: empirical methods, active sensor-based control,
  and passive model-based control. [10]

11.4.1 Empirical (recipe-based) control

fixed setpoints for temperature/pressure/time

  works only if incoming material and tool/press conditions are stable

  often fails when SMC maturity, vent condition, or tool thermal uniformity drifts

11.4.2 Active sensor-based control

adjusts process in real time based on sensor feedback (e.g., temperature, displacement, cure monitoring)

  can reduce sensitivity to material lot variability and environmental drift

  requires sensor robustness and well-defined control logic to avoid “chasing noise”

11.4.3 Passive model-based control

uses a process model (thermochemical + rheology) to plan or validate the cycle

  can support recipe generation for new thicknesses/geometries

  depends on calibrated kinetics and thermal properties (Ch05–Ch06)

11.5 The “golden curve” method (practical and powerful)

A golden curve is a baseline press signature—typically:

force vs time

  position vs time

  force vs position (often the most diagnostic)

When the same tool and charge pattern are run, deviations in the curve often indicate:

material maturity drift: viscosity shifted (Ch04)

  tool temperature drift: cure rate and viscosity evolution shifted (Ch05–Ch06)

  vent blockage / air removal issue: early force spikes; later porosity (Ch08–Ch09)

  press mechanical drift: parallelism/compliance changes; thickness changes (Ch07)

11.5.1 How to implement golden curves

Collect baseline runs under known-good conditions (multiple cycles; stable material lot).

  Define metrics (peak force, force at a given position, slope in packing region, area under curve).

  Set control limits (SPC-based thresholds).

  Link to reaction plans (what to do if a metric drifts: check vents, check tool temperature mapping, check charge mass).

11.5.2 Representative golden curve with common deviations

Deviation above the baseline suggests higher resistance (mature material, blocked vent, or tool issue).
  Deviation below suggests lower resistance (fresh material, excess charge, or premature sealing).

11.6 Reaction plans (turning signals into decisions)

If porosity increases

Verify vents are clean and open (Ch09).

  Check closing profile: venting stage too short? (Ch10).

  Check tool temperature uniformity; thick parts may have exotherm shifts (Ch06). [2]

  Check material moisture/volatiles (incoming QC, Ch01).

If thickness drifts

Check press parallelism and tool shutoff behavior (Ch07).

  Check charge mass distribution and placement repeatability (Ch03).

  Check cure cycle drift (temperature/pressure/time). Cure-cycle variability affects finished thickness. [1]

11.7 Application-specific control emphasis

Cosmetic panels: surface metrics + porosity/pinhole monitoring; demolding discipline (Ch12).

  Structural: porosity limits and thickness/cure uniformity; knit-line management (Ch03, Ch13).

  Electrical/FR: porosity/dielectric reliability + Tg/cure state validation; additive variability control (Ch01, Ch15).

11.8 What’s next: surface/cosmetic quality and demolding

The next chapter focuses on surface formation, paintability, print-through, and the mechanics of demolding,
  including the handbook-noted risk that demolding/tool cleaning can damage surface finish and potentially integrity. [3]

Prev: Ch10
  Table of Contents
  Next: Ch12

Chapter 11 — Instrumentation & Control

  ToC

File: chapters/ch12_surface_cosmetic.html
Ch12 — Surface & Cosmetic Quality | Thermoset SMC Compression Molding

Skip to content

Thermoset SMC Compression Molding

  Chapter 12 — Surface and cosmetic quality

Table of Contents
  Home

Part III — Surface, Defects, Performance • Chapter 12

  Surface and cosmetic quality: paintability, print-through, demolding

Handbook-anchored linkage
  
  Processing parameters (time–temperature profile, vacuum/pressure, flow/viscosity) influence surface finish quality and Tg. [3]
  Demolding and tool cleaning can damage laminate integrity and surface finish (scratches/gouges). [3]

12.1 What “surface quality” means in SMC (different end uses)

Class-A automotive panel: waviness, gloss, pinholes, fiber print-through, flow marks; paint-readiness.

  Structural part: surface may be secondary, but surface defects can signal porosity and consolidation issues.

  Electrical/FR enclosure: surface can affect sealing, tracking resistance, and contamination retention.

12.2 Surface formation mechanisms (process-physics view)

12.2.1 Resin-rich “skin” and replication of mold texture

During early flow and packing, the material at the tool surface experiences high shear, temperature, and pressure.
  A resin-rich surface layer can form depending on formulation and flow behavior. Surface replication is better when:

surface-side viscosity is sufficiently low early in the cycle (heat-up + low cure)

  pressure is adequate and maintained while the surface is still able to flow/relax

  tool temperature uniformity is good (Ch06)

12.2.2 Flow marks, “witness lines,” and knit-line visibility

Flow fronts meeting can create subtle surface lines, especially if trapped gas or resin-rich streaks exist (Ch03, Ch08).

  Variability in viscosity/flow state across the cavity can leave nonuniform surface texture. [3]

12.2.3 Pinhole mechanisms

Pinholes are frequently a surface expression of internal porosity:

entrapped air not vented (Ch08)

  volatile/moisture outgassing during heat-up

  gas expansion amplified by temperature rise/exotherm in thick regions (Ch06)

12.3 Paintability: why coatings amplify small defects

Coatings can amplify:

pinhole visibility (porosity becomes a crater)

  waviness (gloss highlights long-wavelength surface deviations)

  flow marks and knit lines (optical contrast)

Because processing parameters influence Tg and surface finish via thermal history and viscosity/flow [3],
  consistent control of these parameters is often a prerequisite for stable paint quality.

12.4 Process parameters with strongest cosmetic leverage (practical hierarchy)

Venting effectiveness + close profile (air removal; pinholes/porosity) [3]

  Tool surface condition and release management (replication, gloss, demold marks)

  Tool temperature uniformity (texture consistency; cure state uniformity) [1]

  Charge placement consistency (flow uniformity; meeting lines) (Ch03)

  Pressure schedule (packing, replication, void collapse) (Ch08–Ch10)

12.5 Demolding and tool cleaning: surface and integrity risks

The handbook excerpt explicitly notes that demolding and tool cleaning can affect laminate integrity
  and can produce surface scratches and gouges. [3] This is both a cosmetic and structural concern.

12.5.1 Demolding mechanics (what causes damage)

High demold force due to insufficient release, inadequate draft, or early demold (part too green).

  Nonuniform ejection causing bending of a hot/partially cured part (can initiate microcracks or delamination-like damage).

  Tool surface contamination increasing adhesion and causing tearing or surface transfer.

12.5.2 Tool cleaning discipline (why it must be standardized)

Abrasive cleaning can change tool surface roughness and directly create surface defects on parts.

  Localized scraping can create tool damage that prints onto every subsequent part.

  Cleaning chemicals can interact with release systems and create inconsistent demolding behavior.

Production rule
  
  Treat demolding and cleaning as controlled process steps with their own work instructions, not as informal operator behavior.
  If surface damage is observed, investigate tooling condition and cleaning method immediately. [3]

12.6 Inspection and metrics for surface quality

Visual standards: defect catalog with severity ranking (pinholes, flow marks, pits, fiber show).

  Gloss and DOI (distinctness-of-image) for painted cosmetic parts.

  Surface waviness measurement (profilometry or optical scanning).

  Correlation with process traces: link surface defects to venting stage and press curve anomalies (Ch11).

12.7 What’s next: defects atlas (symptom → mechanism → fix)

The next chapter compiles a structured defects atlas and troubleshooting workflow.
  It ties together flow/charge design (Ch03), viscosity/cure state (Ch04–Ch05),
  thermal gradients/exotherm (Ch06), thickness variation (Ch07), porosity/venting (Ch08),
  tooling (Ch09), and cycle control (Ch10–Ch11).

Prev: Ch11
  Table of Contents
  Next: Ch13

Chapter 12 — Surface & Cosmetic Quality

  ToC
