Repository: Mayur88888888/SMC-Book

File: chapters/ch13_defects_atlas.html
Ch13 — Defects Atlas | Thermoset SMC Compression Molding

Skip to content

Thermoset SMC Compression Molding

  Chapter 13 — Defects atlas and troubleshooting

Table of Contents
  Home

Part III — Surface, Defects, Performance • Chapter 13

  Defects atlas: symptom → mechanism → check → fix

Handbook anchors for troubleshooting logic
  
  (i) Cure-cycle variations (time/temperature/pressure) can change resin flow prior to cure, degree of cure, and finished thickness;
  thickness variation affects consolidation and curing uniformity. [1]
  (ii) Processing/cure parameters (time–temperature, vacuum/pressure, viscosity/flow) influence porosity, Tg, and surface finish. [3]
  (iii) Demolding and tool cleaning can cause laminate integrity issues and surface scratches/gouges. [3]

13.1 How to troubleshoot SMC defects (method, not guessing)

Classify the defect: fill defect, void/porosity, surface/cosmetic, dimensional/warpage, demold damage.

  Localize it: where in the part? near end-of-fill, near knit lines, near thickness transitions, near vents?

  Check the cycle record: temperature/pressure/time compliance and press curve signature (Ch11).

  Check tooling condition: vents, parting line, flash land, release state (Ch09).

  Check material condition: storage/out-time/maturity, moisture/volatiles (Ch01).

  Change one variable at a time in structured trials or DOE (Ch16).

13.2 Defect catalog (quick index)

13.3 Short shot / incomplete fill

  13.4 Flash / excessive resin bleed

  13.5 Porosity / pinholes / internal voids

  13.6 Blisters (often post-paint or post-heat)

  13.7 Knit line visibility and knit-line weakness

  13.8 Burn / thermal degradation marks

  13.9 Warpage / distortion / twist

  13.10 Surface scratches, gouges, demold damage

13.3 Short shot / incomplete fill

Likely mechanisms

viscosity rises too early (tool too hot, material too reactive/mature)

  insufficient time in low-viscosity window due to close profile

  insufficient pressure/tonnage for feature filling

  poor charge placement: excessive flow distance (Ch03)

What to check

press force-position curve: early spike suggesting premature sealing or high resistance

  tool temperature uniformity and setpoint drift

  charge coverage ratio and placement repeatability

Corrective actions

increase coverage ratio / redesign charge pattern to reduce flow distance

  adjust close profile: longer venting stage, different packing timing

  reduce cure acceleration early (temperature profile), if feasible

  verify tool vents: blocked vents can create back-pressure and stop flow

13.4 Flash / excessive resin bleed

Likely mechanisms

excess charge mass or poor mass distribution

  flash land/shutoff design or wear (Ch09)

  pressure too high too early while viscosity is low

What to check

part mass trend and flash mass trend (material loss)

  tool condition: lands, shutoffs, alignment

  press curve: unusually low resistance early (too fluid) plus high pressure

Corrective actions

tighten charge mass tolerance and placement tolerance

  modify close/pressure schedule: delay full packing pressure until after major flow/venting

  inspect and rework flash lands/shutoffs if worn

13.5 Porosity / pinholes / internal voids

Likely mechanisms

air entrapment due to charge placement sealing pockets (Ch03)

  blocked/insufficient venting (Ch08–Ch09)

  insufficient pressure or wrong pressure timing for void collapse

  volatiles/moisture outgassing during heat-up

The handbook excerpt explicitly links porosity level to time–temperature profile, vacuum/pressure, viscosity/flow. [3]

What to check

vent condition and vent cleaning logs

  close profile: did vents seal too early?

  tool temperature uniformity; thick sections and exotherm risk (Ch06) [2]

  incoming material: storage/out-time, moisture indicators

Corrective actions

clean/restore vents; add vents at end-of-fill and knit-line regions

  modify close profile to increase effective venting time before packing

  adjust vacuum/pressure scheduling where possible

  stabilize material conditioning and handling (temperature, out-time)

13.6 Blisters (often after painting or post-heat exposure)

Likely mechanisms

subsurface voids expand during post-heat

  volatile/moisture-driven gas generation not fully removed during molding

  insufficient cure state (low Tg) for paint bake temperature window

What to check

Tg/cure state measurements vs paint bake temperature

  porosity mapping (cross-sections, CT if available)

  thermal history: thick-part exotherm peaks (Ch06) [2]

Corrective actions

tighten porosity controls (Ch08) and venting/close profile controls (Ch10)

  ensure cure completion targets are met; adjust dwell as needed

  improve incoming moisture control and handling (Ch01)

13.7 Knit line visibility and knit-line weakness

Likely mechanisms

flow fronts meet late when viscosity is high (limited healing)

  air trapped at the meeting interface

  charge pattern creates unavoidable front meetings in critical zones (Ch03)

Cure-cycle variability changes resin flow prior to cure and can alter knit-line formation and quality. [1]

What to check

short-shot studies to visualize flow and meeting lines

  press curve and temperature history: early viscosity rise?

  vent locations near predicted knit lines

Corrective actions

move knit lines by changing charge pattern/coverage ratio

  improve venting and closing profile around meeting fronts

  adjust temperature profile to preserve low-viscosity time for healing (within cure constraints)

13.8 Burn / thermal degradation marks

Likely mechanisms

local overheating due to tool hot spots

  thick-part exotherm peak leading to high interior temperature [2]

  excess dwell at high temperature

What to check

tool temperature map; look for zone imbalance

  embedded thermocouple data during trials (Ch06)

  color/odor changes localized to thick regions or near heaters

Corrective actions

reduce hot spots; improve thermal uniformity

  modify cycle to control exotherm (temperature ramp/dwell changes)

  validate kinetics/thermal model for thick parts (Ch16)

13.9 Warpage / distortion / twist

Likely mechanisms

nonuniform cure and thermal gradients (Ch06)

  thickness variation changing consolidation/cure uniformity [1]

  tool constraint and friction during cure/cooldown (Ch14)

What to check

thickness map vs deformation map correlation

  tool temperature nonuniformity

  demold temperature (too early demold can relax into distortion)

Corrective actions

improve thickness control (Ch07) and thermal uniformity (Ch06)

  adjust cure completion before demold; consider controlled cooling where feasible

  review geometry for asymmetric stiffness and thickness transitions

13.10 Surface scratches, gouges, demold damage

Likely mechanisms

tool surface contamination or damage

  insufficient release or incorrect demold timing

  aggressive tool cleaning practices

Demolding and tool cleaning can cause scratches/gouges and may affect laminate integrity. [3]

What to check

tool surface inspection under proper lighting

  ejection system alignment and pin witness distribution

  cleaning chemicals and procedures

Corrective actions

standardize cleaning; avoid abrasive methods that change tool surface

  restore tool surface finish; repair damaged lands/vent edges

  optimize demold criteria (cure state + temperature) and release management

13.11 What’s next: residual stress and warpage mechanics

The next chapter develops a mechanics framework for residual stress and warpage driven by cure shrinkage and
  thermal contraction under tool constraint, and connects it to thickness and thermal nonuniformity discussed earlier.

Prev: Ch12
  Table of Contents
  Next: Ch14

Chapter 13 — Defects Atlas

  ToC

File: chapters/ch14_residual_stress_warpage.html
Ch14 — Residual Stress & Warpage | Thermoset SMC Compression Molding

Skip to content

Thermoset SMC Compression Molding

  Chapter 14 — Residual stress, shrinkage, warpage

Table of Contents
  Home

Part III — Surface, Defects, Performance • Chapter 14

  Residual stress, cure shrinkage, and warpage

Handbook anchors for distortion drivers
  
  Cure cycle variations (temperature/pressure/time) affect level of cure and finished thickness, and thickness variations
  can affect consolidation and curing uniformity. [1] Nonuniform cure and thickness are primary contributors to residual
  stress gradients and warpage in molded thermoset composites.

14.1 What is “residual stress” in molded thermoset SMC?

Residual stress is internal stress locked into the part after processing, without external load.
  In SMC compression molding, it is generated mainly by:

Cure shrinkage: chemical shrinkage as the polymer network forms.

  Thermal contraction: cooling from cure temperature to room temperature.

  Tool constraint and friction: the mold restricts free shrinkage/thermal strain during cure and cooling.

  Nonuniform cure/temperature: gradients through thickness and across the part create incompatible strains.

14.2 Cure shrinkage vs thermal contraction (why both matter)

In thermoset systems, shrinkage begins during cure (chemical shrinkage) and continues as the part cools.
  Cure state also governs properties such as stiffness and thermal expansion. [3]
  This means the same shrinkage strain applied at different cure states creates different stress outcomes.

14.2.1 Simple strain decomposition (conceptual)

total_strain = mechanical_strain + thermal_strain + chemical_shrinkage_strain

Later, if you enable equation rendering, we can formalize this with constitutive relations and cure-dependent properties.

14.3 Why nonuniformity is the main warpage trigger

14.3.1 Thickness variation leads to cure and consolidation nonuniformity

The handbook excerpt states that thickness variations may affect consolidation and curing uniformity. [1]
  This is a direct warpage driver:

thicker regions heat up and cure differently (Ch06)

  exotherm effects are more pronounced in thick regions (Ch06) [2]

  stiffer/earlier-cured regions constrain later-cured regions → stress gradients

14.3.2 Tool temperature nonuniformity creates “built-in bending moments”

If one region of the tool is hotter:

that region cures faster → earlier modulus increase

  chemical shrinkage happens earlier under constraint

  after demold, the imbalance relaxes as warpage/springback

14.4 Typical distortion modes in SMC parts

Global bow / dish in large panels

  Twist in asymmetric ribs/boss layouts

  Edge lift due to edge cooling differences and flow-induced orientation gradients

  Local sink/print-through over ribs (cosmetic + dimensional)

14.5 Process levers to reduce warpage (what actually works)

14.5.1 Improve thermal uniformity and predict thick-part behavior

map and control tool temperature field (Ch06)

  use instrumented trials to capture exotherm peaks for thick parts [2]

  avoid overdriving cure so rapidly that internal gradients become severe

14.5.2 Reduce thickness variability and improve consolidation uniformity

press parallelism and tooling stiffness verification (Ch07)

  charge mass distribution control (Ch03)

  stable cure cycle controls to avoid thickness drift [1]

14.5.3 Demold at an appropriate cure state

Demolding too early (part under-cured / too hot / too compliant) can allow distortion during ejection and early cooling.
  Demolding too late may increase cycle time but can improve dimensional stability.
  Since cure state affects Tg and stiffness [3], demold criteria should be linked to cure state metrics (Ch05, Ch15).

14.6 Measurement and validation: how to quantify warpage

CMM or 3D scanning: compare to nominal CAD; produce deformation maps.

  Curvature metrics for panels (principal curvature, bow height).

  Time-dependent checks: measure immediately after demold and after 24–72 hours to see post-cure relaxation.

  Correlation to process traces: compare warpage to tool temperature field and press golden curves (Ch11).

14.7 Model-based prediction (preview)

Predicting warpage rigorously requires coupled thermochemical (T, a), flow/compaction, and stress/deformation modeling,
  including tool-part interaction. The excerpted literature context emphasizes multi-submodel coupling in curing simulations. [10]
  We will summarize a practical workflow in Ch16.

14.8 What’s next: testing and qualification

The next chapter focuses on testing strategies and how to connect processing history (porosity, cure state, thickness uniformity)
  to mechanical and functional performance in cosmetic, structural, and electrical/FR applications.

Prev: Ch13
  Table of Contents
  Next: Ch15

Chapter 14 — Residual Stress & Warpage

  ToC

File: chapters/ch15_testing_qualification.html
Ch15 — Testing & Qualification | Thermoset SMC Compression Molding

Skip to content

Thermoset SMC Compression Molding

  Chapter 15 — Testing and qualification

Table of Contents
  Home

Part III — Surface, Defects, Performance • Chapter 15

  Testing and qualification: linking process to performance

Why qualification belongs in a process book
  
  Without a structured test plan, you cannot distinguish “good part” from “lucky part.”
  Qualification links process windows (temperature, pressure, time, charge design) to measurable
  outcomes: porosity, cure state, thickness uniformity, mechanical properties, and surface quality.

15.1 The qualification hierarchy

SMC parts span widely different end-use requirements. A single test program cannot serve all.
  Use this hierarchy to plan sampling and acceptance:

Level 1 — Process conformance

Press curve compliance (Ch11)

  Thickness mapping

  Mass / density uniformity

  Surface class / porosity rating

Level 2 — Material / microstructure

Degree of cure (DSC, DMA Tg)

  Void content (density, microscopy, CT)

  Fiber orientation / distribution

  Filler dispersion

Level 3 — Mechanical / functional

Tensile, flexural, compressive strength

  Interlaminar shear (ILSS)

  Impact (Charpy / falling weight)

  Fatigue and creep (structural grades)

Level 4 — Environmental / end-use

HDT / continuous service temperature

  Chemical resistance / hydrolysis

  Flame / smoke / toxicity (FST)

  Paint adhesion and weathering

15.2 Process conformance tests (fast, production-friendly)

These tests should be performed on every production run or on a statistically valid sampling plan.
  They link directly to the control logic in Ch11.

15.2.1 Press signature monitoring

Record and evaluate force-position-time traces against golden curves.
  Key metrics:

Peak force and position at peak

  Slope of packing region (indicates flow resistance)

  Time to reach target force/dwell transition

  Any early force spikes (venting / sealing anomalies)

15.2.2 Dimensional checks

Thickness map: grid measurement (e.g., 5×5 or 10×10 points) to detect wedging or local thin/thick zones

  Flatness / warpage: CMM or 3D scan vs nominal CAD (Ch14)

  Critical feature dimensions: hole diameters, rib widths, boss heights

15.2.3 Mass and density

Part mass is a rapid proxy for charge mass consistency, flash control, and compaction.
  Density = mass / measured volume. Compare to theoretical density based on formulation:

rho_theoretical = 1 / ( wf/rho_f + wr/rho_r + wc/rho_c )

where w = weight fraction and ρ = component density.

15.3 Microstructure and cure-state tests

15.3.1 Degree of cure (DSC)

DSC measures residual heat of reaction. A fully cured sample shows no exotherm on a second heat.
  Calculate:

DOC = 1 - (residual exotherm) / (total exotherm from fully uncured resin)

Typical acceptance: DOC ≥ 0.90–0.95 for structural parts; ≥ 0.85 for non-critical cosmetic parts.

15.3.2 Glass transition temperature (DMA / DSC)

Tg is a practical proxy for cure state in production. DMA (storage modulus peak or tan δ peak)
  is more sensitive than DSC for highly crosslinked systems.

DSC Tg: midpoint of heat-capacity step

  DMA Tg: peak of tan δ (Tgα) or onset of storage modulus drop (Tge)

  For many SMC grades, Tg should exceed maximum service temperature + 20–40 °C margin

15.3.3 Void content measurement

Acid digestion / burn-off

Dissolve resin in acid; weigh residual fiber

  Fast and accurate for fiber content

  Can estimate void content if density known

Micro-CT scanning

3D void mapping without sectioning

  Detects sub-surface pinholes, knit-line voids

  Best for root-cause analysis; costly for routine

15.4 Mechanical property tests

Select mechanical tests based on the failure modes expected in service.
  Always report test direction relative to flow/fiber orientation.

15.4.1 Tensile (ASTM D638 / ISO 527)

Sensitive to fiber orientation and void content

  Test both “flow direction” and “transverse” to capture anisotropy

  Typical range: 40–250 MPa depending on fiber loading and resin

15.4.2 Flexural (ASTM D790 / ISO 178)

Most common for SMC panel qualification

  Reflects both matrix and fiber contribution

  Typical flexural strength: 80–250 MPa; modulus: 8–25 GPa

15.4.3 Compression (ASTM D695 / ISO 604)

Critical for structural nodes (B-pillars, front-end modules)

  Sensitive to fiber buckling and void location

  Test both flat-wise and edge-wise

15.4.4 Impact

Charpy / Izod (ASTM D256 / ISO 180): notched and unnotched; measures toughness and crack resistance

  Falling weight (Dart / Gardner impact): simulates real impact events; gives energy-to-failure

  For automotive, falling-weight tests on full panels or sub-structures are often required

15.5 Environmental and durability tests

Thermal

HDT per ASTM D648

  Continuous thermal aging (1000 h at elevated T)

  Thermal cycling (thermal shock)

Chemical / moisture

Water absorption (24 h, 7 days, saturation)

  Immersion in fuel, brake fluid, coolant

  Salt spray (ASTM B117) for corrosion-prone assemblies

Fire / smoke / toxicity

UL 94 (horizontal / vertical burn)

  LOI (ASTM D2863)

  NBS smoke chamber (ASTM E662)

  FAR 25.853 (aircraft cabin materials)

Weathering / UV

QUV / accelerated weathering (ASTM G154)

  Florida exposure (natural weathering)

  Paint adhesion after weathering (cross-cut + tape test)

15.6 Application-specific qualification plans

15.6.1 Automotive Class A body panel

Process: thickness uniformity, mass, surface gloss/DOI, pinhole count

  Microstructure: void content < 1–2%, Tg > 110 °C

  Mechanical: flexural strength ≥ 100 MPa, impact energy-to-failure per OEM spec

  Environmental: paint adhesion, thermal cycling (–40 to +80 °C), humidity resistance

  Aging: 6-month outdoor exposure or equivalent QUV; no blistering or fiber print-through

15.6.2 Structural truck / heavy-duty

Process: thickness map, mass, porosity rating (ultrasonic or density)

  Microstructure: void content < 2%, fiber content ± 2 wt%, Tg > 120 °C

  Mechanical: tensile, flexural, compressive, ILSS; impact ≥ 800 J/m notched

  Environmental: long-term creep at 60 °C, chemical resistance to road fluids

15.6.3 Aerospace interior / secondary structure

Process: tight thickness control, void mapping (micro-CT preferred)

  Microstructure: Tg > 150 °C (epoxy SMC), FST compliance verified

  Mechanical: compression after impact (CAI), open-hole compression, edge delamination resistance

  Environmental: thermal cycling to –55 °C, humidity soak, FST per FAR 25.853

15.7 Sampling and statistics

Qualification is meaningless without a sampling plan. Use the following framework:

Define the population: by lot, shift, mold, resin batch, or fiber batch

  Choose sampling frequency: every part (destructive tests) vs periodic (non-destructive)

  Use control charts: X-bar and R charts for thickness, mass, Tg, flexural strength

  Set action limits: not just specification limits—define when a trend, not just a point, requires investigation

  Link to golden curves: process conformance metrics should correlate with mechanical outcome metrics

15.8 What’s next: simulation and scale-up

The next chapter develops simulation methods and scale-up logic for SMC: thermochemical models,
  rheology coupling, DOE workflows, and how to translate lab or pilot results to production.

Prev: Ch14
  Table of Contents
  Next: Ch16

Chapter 15 — Testing & Qualification

  ToC

File: chapters/ch16_simulation_doe_scaleup.html
Ch16 — Simulation, DOE & Scale-Up | Thermoset SMC Compression Molding

Skip to content

Thermoset SMC Compression Molding

  Chapter 16 — Simulation, DOE, scaling, and robustness

Table of Contents
  Home

Part IV — Simulation and Industrialization • Chapter 16

  Simulation, DOE, scaling, and robustness

Why simulation and DOE matter for SMC
  
  SMC processing involves coupled physics: heat transfer, chemical reaction, flow, and solid mechanics.
  Experiments alone cannot cover all combinations of thickness, charge pattern, resin system, and tool design.
  Simulation + DOE provide a structured path from material data to production recipes.

16.1 The coupled physics of SMC compression molding

A complete simulation must resolve interactions among:

Thermochemistry: energy balance with reaction heat, temperature-dependent kinetics

  Rheology: viscosity depends on temperature and degree of cure (Ch04–Ch05)

  Flow/compaction: squeeze flow, feature filling, thickness reduction, fiber orientation evolution

  Solid mechanics: shrinkage, thermal stress, warpage under tool constraint (Ch14)

The excerpted literature context emphasizes multi-submodel coupling in curing simulations.
  [10] In practice, you may start with reduced-order models and add complexity as needed.

16.2 Minimal modeling set for engineering decisions

If you cannot build a full multiphysics model immediately, the minimum set that improves robustness is:

Thermochemical model

1D conduction + reaction heat generation

  Predicts interior temperature and DOC history

  Input: cp, k, Hr, kinetic parameters (Ch05–Ch06)

Viscosity model

Castro–Macosko or equivalent cure-dependent form

  Predicts flow window closure

  Input: Arrhenius parameters, gel point (Ch04)

Compaction model

Empirical or physics-based thickness vs pressure relationship

  Predicts final part thickness and fiber volume fraction

  Input: press force, tool geometry (Ch07)

Stress/warpage model

Cure shrinkage + thermal contraction under constraint

  Predicts residual stress and part distortion

  Input: anisotropic CTE, modulus evolution (Ch14)

16.3 Design of Experiments (DOE) for SMC process development

DOE is the most reliable way to separate the effects of temperature, pressure, time, charge design,
  and material condition. Use a structured sequence:

16.3.1 Phase 1: Screening

Identify which factors actually matter for your defect mode.
  Use a fractional factorial (2^(k-p)) or Plackett-Burman design.
  Typical screening factors:

Tool temperature (high / low)

  Closing speed (fast / slow)

  Packing pressure (high / low)

  Charge mass (high / low)

  Charge placement (pattern A / pattern B)

  Material out-time (fresh / aged)

16.3.2 Phase 2: Optimization

For the significant factors from Phase 1, use a response-surface design (e.g., Central Composite)
  to map the process window and find optimal settings for:

Minimum porosity

  Target flexural strength

  Minimum thickness variation

  Maximum surface quality score

16.3.3 Phase 3: Robustness

Verify that the optimal recipe is insensitive to normal manufacturing variability.
  Deliberately vary noise factors (material maturity, tool temperature drift, charge mass scatter)
  and confirm that the response remains within specification.

16.4 Scale-up: from pilot to production

Scaling SMC from prototype to production is not simply “make it bigger.” Key translation rules:

Thickness scaling

Heat-up time increases with the square of thickness

  Exotherm risk grows nonlinearly in thick sections

  Flow distance may need reduction or multiple charges

  Clamp tonnage must scale with projected area, not just thickness

Tooling scaling

Temperature uniformity harder to maintain across large platens

  Vent spacing must increase; vent count grows with cavity size

  Tool stiffness must prevent deflection under full tonnage

  Ejection system must handle larger areas without part distortion

16.4.1 The “similarity criteria” checklist

When scaling, maintain these dimensionless or ratio-based invariants where possible:

Coverage ratio: keep constant to preserve flow distance scaling

  Biot number for heat transfer: Bi = hL/k; if Bi changes, thermal response changes

  Filling time / gel time ratio: should remain < 0.8 for robust fill

  Pressure / viscosity ratio: governs compaction and void collapse (Ch08)

16.5 Model calibration and validation workflow

Material characterization: DSC kinetics, rheology, thermal properties (cp, k), cure shrinkage

  Model parameterization: fit kinetic model, viscosity model, compaction law

  Validation on benchmark geometry: predict and compare against instrumented trials (temperature traces, press curves, final DOC)

  Iterative refinement: adjust parameters until predictions match within acceptable tolerance

  Production application: use model for recipe generation, window mapping, and risk assessment

Practical rule

Never trust a model more than one geometry away from validation data. If you validate on a 2 mm flat plaque,
  do not immediately trust predictions for a 12 mm ribbed structural part without additional validation.

16.6 Digital twin and advanced control preview

In advanced manufacturing, a digital twin couples real-time sensor data (Ch11) with a running simulation
  to predict part state during the cycle. Benefits:

Predict DOC and temperature before demold without destructive tests

  Detect deviations from expected behavior early (e.g., vent blockage, material drift)

  Enable adaptive control: adjust pressure or dwell in real time to hit targets

Digital twins require robust sensor integration, fast solvers, and validated models. They are an evolution
  of the golden curve method (Ch11), not a replacement for good process fundamentals.

16.7 Industrialization checklist

Material data package: kinetics, rheology, thermal properties, shrinkage data

  Baseline process recipe: temperature, pressure, time, charge design locked

  Instrumented trials: temperature traces, press curves, dimensional checks

  DOE-driven optimization: screen, optimize, verify robustness

  Qualification plan: Level 1–4 tests per Ch15, with sampling plan

  Control plan: golden curves, reaction plans, SPC limits (Ch11)

  Documentation: traveler fields, recipe management, deviation tracking

16.8 What’s next: advanced formulations and applications

The final chapters dive into advanced SMC formulations (including 15-ingredient systems) and
  real-world case studies across automotive, truck, and aerospace applications.

Prev: Ch15
  Table of Contents
  Next: Ch17

Chapter 16 — Simulation, DOE & Scale-Up

  ToC

File: chapters/ch17_advanced_formulations.html
Ch17 — Advanced Formulations | Thermoset SMC Compression Molding

Skip to content

Thermoset SMC Compression Molding

  Chapter 17 — Advanced formulations and 15-ingredient systems

Table of Contents
  Home

Part IV — Advanced Topics • Chapter 17

  Advanced SMC formulations: 15-ingredient systems and specialty grades

Formulation is leverage
  
  A well-designed SMC formulation balances processability, mechanical performance, surface quality,
  cost, and specialty requirements (FST, chemical resistance, low styrene). Each ingredient plays
  a non-trivial role; changing one often requires compensating adjustments elsewhere.

17.1 The 15-ingredient framework

Modern SMC formulations routinely contain 10–15 functionally distinct ingredients.
  The table below classifies them by function, then provides standard ranges and selection logic.

#	Ingredient	Function	Typical Range (phr)	Key Selection Criteria	

1	Unsaturated polyester / vinyl ester / epoxy	Matrix resin	100 (base)	Tg, HDT, shrinkage, chemical resistance, cost	

2	Styrene (or alternative monomer)	Reactive diluent / viscosity reducer	25–45	Viscosity target, emissions regulation, cure speed	

3	Initiator(s)	Free-radical catalyst	0.5–3.0	Onset temperature, gel time, dual-initiator strategy for thick parts	

4	Inhibitor	Shelf-life stabilizer	0.005–0.05	Storage temperature, maturation rate, demold time	

5	Calcium carbonate (CaCO₃)	Filler / cost reduction	50–150	Shrinkage control, viscosity, surface texture, cost	

6	Thickener (MgO / ZnO)	Rheology modifier	1–4	Maturation rate, initial viscosity, green strength	

7	Internal mold release (IMR)	Demolding aid	1–4	Release force, surface finish, paintability	

8	Low-profile additive (LPA)	Shrinkage compensation	5–15	Surface quality (Class A), warpage control	

9	Pigment / colorant	Appearance	0.5–5	Color stability, heat resistance, effect on cure	

10	Glass fiber reinforcement	Structural reinforcement	20–60 wt%	Strength, modulus, impact, fiber length, sizing	

11	Thermoplastic modifier	Toughness / impact	2–10	Impact resistance, crack propagation, shrinkage offset	

12	Flame retardant (FR)	Fire performance	10–50	LOI, UL 94, smoke generation, halogen-free requirements	

13	Surfactant / wetting agent	Wet-out / dispersion	0.1–1.5	Fiber wetting, filler dispersion, air release	

14	UV stabilizer	Weatherability	0.2–2.0	Outdoor exposure, paint retention, color stability	

15	Coupling agent / silane	Fiber-matrix adhesion	0.1–0.5	Interfacial strength, moisture resistance, sizing compatibility	

17.2 Standard formulation families (by application)

17.2.1 General-purpose structural SMC

Target: balanced mechanical properties at low cost. Used for brackets, non-cosmetic covers,
  and general industrial parts.

Resin: Orthophthalic UPR (100 phr)

  Styrene: 35 phr

  Initiator: TBPB (1.5 phr)

  Inhibitor: HQ (150 ppm)

  Filler: CaCO₃ (80 phr)

  Thickener: MgO (2.5 phr)

  IMR: Zn stearate (2 phr)

  Fiber: 25% chopped E-glass (25 mm)

  Typical properties: flexural strength 90–120 MPa, modulus 9–12 GPa

17.2.2 Class A cosmetic SMC

Target: Class A surface, low shrinkage, high gloss, good paintability.
  Used for automotive body panels, hoods, fenders.

Resin: Isophthalic UPR (100 phr)

  Styrene: 30 phr

  Initiator: Dual (TBPEH + TBPB, total 2.0 phr)

  Inhibitor: BHT + HQ blend (200 ppm total)

  Filler: Fine CaCO₃ (60 phr)

  Thickener: ZnO (2.0 phr)

  IMR: Proprietary ester blend (2.5 phr)

  LPA: PVAc (10 phr)

  Pigment: TiO₂ + color (3 phr)

  Fiber: 20% chopped E-glass (12.5 mm, fine tex)

  Typical properties: flexural strength 80–110 MPa, shrinkage < 0.1%

17.2.3 High-temperature / under-hood SMC

Target: HDT > 180 °C, low moisture absorption, chemical resistance.
  Used for battery trays, intake manifolds, electrical enclosures.

Resin: DCPD-modified UPR or Vinyl Ester (100 phr)

  Styrene: 28 phr

  Initiator: DTBP (2.0 phr) for high-temperature cure

  Inhibitor: PBQ (100 ppm)

  Filler: CaCO₃ + alumina trihydrate (70 phr total)

  Thickener: MgO (3.0 phr)

  IMR: PTFE-based (3 phr)

  LPA: PMMA (8 phr)

  FR additive: ATH (20 phr)

  Fiber: 30% chopped E-glass (25 mm)

  Typical properties: HDT 180–200 °C, flexural strength 100–130 MPa

17.2.4 Fire-retardant (FR) SMC

Target: UL 94 V-0 or equivalent, low smoke. Used for public transport, electrical cabinets, aircraft interiors.

Resin: Phenolic resol (100 phr)

  Styrene: 0 phr (phenolic uses no styrene)

  Initiator: Peroxide or acid catalyst (3 phr)

  Inhibitor: None or minimal

  Filler: ATH + Mg(OH)₂ blend (80 phr)

  Thickener: Specialized for phenolic (2 phr)

  IMR: Custom release for phenolic (2 phr)

  Fiber: 25% E-glass or S-2 glass (25 mm)

  Typical properties: LOI > 40%, flexural strength 70–100 MPa

17.2.5 Structural epoxy SMC

Target: maximum Tg, low shrinkage, high dimensional stability.
  Used for aerospace secondary structures, EV battery frames, high-performance automotive nodes.

Resin: Bisphenol-A epoxy (100 phr)

  Diluent: Reactive diluent (e.g., butyl glycidyl ether, 10 phr)

  Hardener: Dicyandiamide or aromatic amine (15 phr)

  Accelerator: Imidazole (2 phr)

  Filler: CaCO₃ + silica (50 phr)

  Thickener: Urea-based (1.5 phr)

  IMR: Silicone-based (2 phr)

  Coupling agent: Amino silane (0.3 phr)

  Fiber: 40% S-2 glass or carbon (25 mm)

  Typical properties: Tg 180–220 °C, flexural strength 140–200 MPa

17.3 Formulation trade-off matrix

No single formulation is optimal for all properties. Use this matrix to understand
  the directional effects of key formulation changes.

Change	Viscosity	Gel time	Shrinkage	Tg	Impact	Cost	Surface	

More styrene	↓	↓	↑	↓	→	↓	↓ (more styrene bleed)	

More filler	↑	→	↓	→	↓	↓	↑ (better texture)	

More LPA	↑	→	↓↓	↓	↓	↑	↑↑	

More fiber	↑	→	↓	↑	↑	↑	→	

More initiator	→	↓	→	→	→	↑	↓ (faster skin cure)	

More thickener	↑	→	→	→	↓	↑	→	

↓ = decreases, ↑ = increases, → = little effect, ↓↓ = strong decrease

17.4 Low-styrene and styrene-free formulations

Regulatory pressure is driving the industry toward reduced styrene content.
  Below 30 wt% styrene, the paste viscosity rises sharply and the cure kinetics change,
  requiring reformulation across multiple ingredients.

17.4.1 Alternative diluents

Vinyl toluene: similar reactivity to styrene; reduces VOC by ~15%

  Diallyl phthalate (DAP): higher boiling point; lower VOC but slower cure

  Methacrylate monomers (e.g., isobornyl methacrylate): low odor, high reactivity; used in low-styrene systems

  Reactive prepolymers: low-viscosity urethane or epoxy diluents; expensive but effective

17.4.2 Reformulation checklist for low-styrene systems

Increase initiator level by 20–50% to compensate for slower diffusion

  Adjust thickener type and level to restore maturation behavior

  Verify LPA compatibility with new monomer system

  Update inhibitor balance to prevent premature inhibition

  Re-validate viscosity evolution and gel time at molding temperature

17.5 Formulation troubleshooting cheat sheet

Symptom	Likely Ingredient Cause	Check	First Fix	

Paste too thick / hard to chop	Filler level, thickener type, LPA	Paste viscosity at 25 °C	Reduce filler or switch to finer grade; check thickener dispersion	

Premature cure / short pot life	Initiator, inhibitor, storage temp	Initiator concentration; storage logs	Increase inhibitor or reduce initiator; cool storage	

Poor surface / orange peel	LPA level, filler grind, IMR	LPA type / loading; filler PSD	Increase LPA; use finer filler; verify IMR dispersion	

Low impact strength	Fiber content, fiber length, thermoplastic	Burn-off; chop length; thermoplastic %	Increase fiber content or length; add thermoplastic modifier	

High moisture absorption	Resin type, filler type, fiber sizing	Resin family; filler CaCO₃ vs silica	Switch to iso-UPR or VE; use hydrophobic filler coating	

Excessive smoke / poor FST	Resin, FR additive, filler	Resin family; ATH/Mg(OH)₂ level	Switch to phenolic; increase ATH loading; verify dispersion	

Poor fiber wet-out	Surfactant, resin viscosity, styrene	Paste appearance; fiber pull-out in polished sections	Add surfactant; reduce filler; check styrene level	

Color shift / pigment floating	Pigment type / loading, resin compatibility	Paste color uniformity; dispersion microscopy	Use predispersed pigment masterbatch; verify compatibility	

17.6 What’s next: case studies and applications

The next chapter compiles real-world case studies across automotive, truck, and aerospace
  applications, showing how formulation and process choices translate to part performance
  and manufacturing economics.

Prev: Ch16
  Table of Contents
  Next: Ch18

Chapter 17 — Advanced Formulations

  ToC
